Repository: itakigawa/ml-catalysis

Machine Learning for Catalyst Design and Discovery
====

Snapshots: ML scripts for reproducibility

## Description

This is a set of scripts to generate results of our paper: Statistical Analysis and Discovery of Heterogeneous Catalysts Based on Machine Learning from Diverse Published Data (K. Suzuki, T. Toyao, Z. Maeno, S. Takakusagi, K. Shimizu, I. Takigawa)

## Note

The results are based on the following versions of related libraries. To reproduce the same outputs, you need these versions on anaconda3-5.0.1.

- sklearn: 0.19.1
- xgboost: 0.81
- pandas: 0.23.1
- numpy: 1.14.5
- scipy: 1.0.1
- matplotlib: 2.2.4

File: play_ground/input/co_desc.csv (part 1 of 72)
Data No,Metal_1 AN,Metal_1 AW,Metal_1 group,Metal_1 period,Metal_1 atomic radius,Metal_1 electronegativity,Metal_1 m. p.,Metal_1 b. p.,Metal_1 delta_fus H ,Metal_1 density,Metal_1 ionization enegy ,Metal_2 AN,Metal_2 AW,Metal_2 group,Metal_2 period,Metal_2 atomic radius,Metal_2 electronegativity,Metal_2 m. p.,Metal_2 b. p.,Metal_2 delta_fus H ,Metal_2 density,Metal_2 ionization enegy ,Prom_1 AN,Prom_1 AW,Prom_1 group,Prom_1 period,Prom_1 atomic radius,Prom_1 electronegativity,Prom_1 m. p.,Prom_1 b. p.,Prom_1 delta_fus H ,Prom_1 density,Prom_1 ionization enegy ,Prom_2 AN,Prom_2 AW,Prom_2 group,Prom_2 period,Prom_2 atomic radius,Prom_2 electronegativity,Prom_2 m. p.,Prom_2 b. p.,Prom_2 delta_fus H ,Prom_2 density,Prom_2 ionization enegy ,Prom_3 AN,Prom_3 AW,Prom_3 group,Prom_3 period,Prom_3 atomic radius,Prom_3 electronegativity,Prom_3 m. p.,Prom_3 b. p.,Prom_3 delta_fus H ,Prom_3 density,Prom_3 ionization enegy ,Pt,Au,Ru,Rh,Ir,Pd,IWI,WI,CI,SI,SGP,CP,DP,HP,PDP,T (oC),hr,Al_s,Mg_s,Ce_s,Cu_s,Ti_s,zeolite_s,Zn_s,Mn_s,Fe_s,AcC_s,Nb_s,Si_s,Zr_s,La_s,Co_s,Ce_p,Co_p,Mg_p,Fe_p,Mn_p,Zr_p,K_p,Ni_p,Sn_p,Li_p,Na_p,Rb_p,Cs_p,Nb_p,La_p,Ba_p,Pb_p,Sm_p,Zn_p,Cu_p,H2O%,CO2%,TOS,CO %,O2%,H2%,F/W,Temp,Conv
1,22.91,57.12031399999999,3.19,1.7399999999999998,0.5045999999999999,0.41179999999999994,387.8256999999999,907.41,3.6888,5.5969999999999995,2.675395,0.0,0.0,0.0,0.0,0.0,0.0,0.0,0.0,0.0,0.0,0.0,0.0,0.0,0.0,0.0,0.0,0.0,0.0,0.0,0.0,0.0,0.0,0.0,0.0,0.0,0.0,0.0,0.0,0.0,0.0,0.0,0.0,0.0,0.0,0.0,0.0,0.0,0.0,0.0,0.0,0.0,0.0,0.0,0.0,0.0,0.29,0.0,0.0,0.0,0.0,0,0,0,0,0,0,1,0,0,350,4.0,1.0,0.0,0.0,0.0,0.0,0,0,0.0,0.0,0,0,0.0,0.0,0.0,0.0,0.0,0.0,0.0,0.0,0.0,0.0,0.0,0.0,0,0.0,0.0,0.0,0.0,0.0,0.0,0,0.0,0.0,0.0,0.0,0.0,0.0,15.0,1.0,0.5,48.0,270000.0,100.0,1.0
2,22.12,55.150648000000004,3.08,1.6800000000000002,0.4872,0.3976,374.4524,876.1200000000001,3.5616000000000003,5.404000000000001,2.58314,0.0,0.0,0.0,0.0,0.0,0.0,0.0,0.0,0.0,0.0,0.0,0.0,0.0,0.0,0.0,0.0,0.0,0.0,0.0,0.0,0.0,0.0,0.0,0.0,0.0,0.0,0.0,0.0,0.0,0.0,0.0,0.0,0.0,0.0,0.0,0.0,0.0,0.0,0.0,0.0,0.0,0.0,0.0,0.0,0.0,0.28,0.0,0.0,0.0,0.0,0,0,0,0,0,0,1,0,0,350,4.0,1.0,0.0,0.0,0.0,0.0,0,0,0.0,0.0,0,0,0.0,0.0,0.0,0.0,0.0,0.0,0.0,0.0,0.0,0.0,0.0,0.0,0,0.0,0.0,0.0,0.0,0.0,0.0,0,0.0,0.0,0.0,0.0,0.0,0.0,15.0,1.0,0.5,48.0,270000.0,100.0,9.0
3,29.23,72.877642,4.07,2.2199999999999998,0.6438,0.5254,494.8121,1157.73,4.7064,7.141,3.413435,0.0,0.0,0.0,0.0,0.0,0.0,0.0,0.0,0.0,0.0,0.0,0.0,0.0,0.0,0.0,0.0,0.0,0.0,0.0,0.0,0.0,0.0,0.0,0.0,0.0,0.0,0.0,0.0,0.0,0.0,0.0,0.0,0.0,0.0,0.0,0.0,0.0,0.0,0.0,0.0,0.0,0.0,0.0,0.0,0.0,0.37,0.0,0.0,0.0,0.0,0,0,0,0,0,0,1,0,0,350,4.0,1.0,0.0,0.0,0.0,0.0,0,0,0.0,0.0,0,0,0.0,0.0,0.0,0.0,0.0,0.0,0.0,0.0,0.0,0.0,0.0,0.0,0,0.0,0.0,0.0,0.0,0.0,0.0,0,0.0,0.0,0.0,0.0,0.0,0.0,15.0,1.0,0.5,48.0,270000.0,100.0,33.0
4,30.02,74.847308,4.18,2.2800000000000002,0.6612,0.5396,508.18539999999996,1189.02,4.833600000000001,7.3340000000000005,3.50569,0.0,0.0,0.0,0.0,0.0,0.0,0.0,0.0,0.0,0.0,0.0,0.0,0.0,0.0,0.0,0.0,0.0,0.0,0.0,0.0,0.0,0.0,0.0,0.0,0.0,0.0,0.0,0.0,0.0,0.0,0.0,0.0,0.0,0.0,0.0,0.0,0.0,0.0,0.0,0.0,0.0,0.0,0.0,0.0,0.0,0.38,0.0,0.0,0.0,0.0,0,0,0,0,0,0,1,0,0,350,4.0,1.0,0.0,0.0,0.0,0.0,0,0,0.0,0.0,0,0,0.0,0.0,0.0,0.0,0.0,0.0,0.0,0.0,0.0,0.0,0.0,0.0,0,0.0,0.0,0.0,0.0,0.0,0.0,0,0.0,0.0,0.0,0.0,0.0,0.0,15.0,1.0,0.5,48.0,270000.0,100.0,35.0
5,33.18,82.725972,4.62,2.52,0.7308,0.5963999999999999,561.6786,1314.18,5.3424000000000005,8.106,3.87471,0.0,0.0,0.0,0.0,0.0,0.0,0.0,0.0,0.0,0.0,0.0,0.0,0.0,0.0,0.0,0.0,0.0,0.0,0.0,0.0,0.0,0.0,0.0,0.0,0.0,0.0,0.0,0.0,0.0,0.0,0.0,0.0,0.0,0.0,0.0,0.0,0.0,0.0,0.0,0.0,0.0,0.0,0.0,0.0,0.0,0.42,0.0,0.0,0.0,0.0,0,0,0,0,0,0,1,0,0,350,4.0,1.0,0.0,0.0,0.0,0.0,0,0,0.0,0.0,0,0,0.0,0.0,0.0,0.0,0.0,0.0,0.0,0.0,0.0,0.0,0.0,0.0,0,0.0,0.0,0.0,0.0,0.0,0.0,0,0.0,0.0,0.0,0.0,0.0,0.0,15.0,1.0,0.5,48.0,270000.0,100.0,18.0
7,41.08,102.42263200000001,5.720000000000001,3.12,0.9048,0.7384,695.4116,1627.0800000000002,6.614400000000001,10.036000000000001,4.7972600000000005,0.0,0.0,0.0,0.0,0.0,0.0,0.0,0.0,0.0,0.0,0.0,0.0,0.0,0.0,0.0,0.0,0.0,0.0,0.0,0.0,0.0,0.0,0.0,0.0,0.0,0.0,0.0,0.0,0.0,0.0,0.0,0.0,0.0,0.0,0.0,0.0,0.0,0.0,0.0,0.0,0.0,0.0,0.0,0.0,0.0,0.52,0.0,0.0,0.0,0.0,0,0,0,0,0,0,1,0,0,350,4.0,1.0,0.0,0.0,0.0,0.0,0,0,0.0,0.0,0,0,0.0,0.0,0.0,0.0,0.0,0.0,0.0,0.0,0.0,0.0,0.0,0.0,0,0.0,0.0,0.0,0.0,0.0,0.0,0,0.0,0.0,0.0,0.0,0.0,0.0,15.0,1.0,0.5,48.0,270000.0,100.0,24.0
9,29.23,72.877642,4.07,2.2199999999999998,0.6438,0.5254,494.8121,1157.73,4.7064,7.141,3.413435,0.0,0.0,0.0,0.0,0.0,0.0,0.0,0.0,0.0,0.0,0.0,0.0,0.0,0.0,0.0,0.0,0.0,0.0,0.0,0.0,0.0,0.0,0.0,0.0,0.0,0.0,0.0,0.0,0.0,0.0,0.0,0.0,0.0,0.0,0.0,0.0,0.0,0.0,0.0,0.0,0.0,0.0,0.0,0.0,0.0,0.37,0.0,0.0,0.0,0.0,0,0,0,0,0,0,1,0,0,350,4.0,1.0,0.0,0.0,0.0,0.0,0,0,0.0,0.0,0,0,0.0,0.0,0.0,0.0,0.0,0.0,0.0,0.0,0.0,0.0,0.0,0.0,0,0.0,0.0,0.0,0.0,0.0,0.0,0,0.0,0.0,0.0,0.0,0.0,0.0,15.0,1.0,0.5,48.0,270000.0,50.0,17.0
10,30.02,74.847308,4.18,2.2800000000000002,0.6612,0.5396,508.18539999999996,1189.02,4.833600000000001,7.3340000000000005,3.50569,0.0,0.0,0.0,0.0,0.0,0.0,0.0,0.0,0.0,0.0,0.0,0.0,0.0,0.0,0.0,0.0,0.0,0.0,0.0,0.0,0.0,0.0,0.0,0.0,0.0,0.0,0.0,0.0,0.0,0.0,0.0,0.0,0.0,0.0,0.0,0.0,0.0,0.0,0.0,0.0,0.0,0.0,0.0,0.0,0.0,0.38,0.0,0.0,0.0,0.0,0,0,0,0,0,0,1,0,0,350,4.0,1.0,0.0,0.0,0.0,0.0,0,0,0.0,0.0,0,0,0.0,0.0,0.0,0.0,0.0,0.0,0.0,0.0,0.0,0.0,0.0,0.0,0,0.0,0.0,0.0,0.0,0.0,0.0,0,0.0,0.0,0.0,0.0,0.0,0.0,15.0,1.0,0.5,48.0,270000.0,50.0,20.0
11,33.18,82.725972,4.62,2.52,0.7308,0.5963999999999999,561.6786,1314.18,5.3424000000000005,8.106,3.87471,0.0,0.0,0.0,0.0,0.0,0.0,0.0,0.0,0.0,0.0,0.0,0.0,0.0,0.0,0.0,0.0,0.0,0.0,0.0,0.0,0.0,0.0,0.0,0.0,0.0,0.0,0.0,0.0,0.0,0.0,0.0,0.0,0.0,0.0,0.0,0.0,0.0,0.0,0.0,0.0,0.0,0.0,0.0,0.0,0.0,0.42,0.0,0.0,0.0,0.0,0,0,0,0,0,0,1,0,0,350,4.0,1.0,0.0,0.0,0.0,0.0,0,0,0.0,0.0,0,0,0.0,0.0,0.0,0.0,0.0,0.0,0.0,0.0,0.0,0.0,0.0,0.0,0,0.0,0.0,0.0,0.0,0.0,0.0,0,0.0,0.0,0.0,0.0,0.0,0.0,15.0,1.0,0.5,48.0,270000.0,50.0,7.0
13,41.08,102.42263200000001,5.720000000000001,3.12,0.9048,0.7384,695.4116,1627.0800000000002,6.614400000000001,10.036000000000001,4.7972600000000005,0.0,0.0,0.0,0.0,0.0,0.0,0.0,0.0,0.0,0.0,0.0,0.0,0.0,0.0,0.0,0.0,0.0,0.0,0.0,0.0,0.0,0.0,0.0,0.0,0.0,0.0,0.0,0.0,0.0,0.0,0.0,0.0,0.0,0.0,0.0,0.0,0.0,0.0,0.0,0.0,0.0,0.0,0.0,0.0,0.0,0.52,0.0,0.0,0.0,0.0,0,0,0,0,0,0,1,0,0,350,4.0,1.0,0.0,0.0,0.0,0.0,0,0,0.0,0.0,0,0,0.0,0.0,0.0,0.0,0.0,0.0,0.0,0.0,0.0,0.0,0.0,0.0,0,0.0,0.0,0.0,0.0,0.0,0.0,0,0.0,0.0,0.0,0.0,0.0,0.0,15.0,1.0,0.5,48.0,270000.0,50.0,10.0
14,180.0,411.622,36.0,20.0,6.92,5.8,8948.0,15872.0,106.36,49.6,29.8356,0.0,0.0,0.0,0.0,0.0,0.0,0.0,0.0,0.0,0.0,0.0,0.0,0.0,0.0,0.0,0.0,0.0,0.0,0.0,0.0,0.0,0.0,0.0,0.0,0.0,0.0,0.0,0.0,0.0,0.0,0.0,0.0,0.0,0.0,0.0,0.0,0.0,0.0,0.0,0.0,0.0,0.0,0.0,0.0,0.0,0.0,0.0,4.0,0.0,0.0,1,0,0,0,0,0,0,0,0,900,3.0,0.0,0.0,0.0,0.0,0.0,0,0,0.0,0.0,0,0,1.0,0.0,0.0,0.0,0.0,0.0,0.0,0.0,0.0,0.0,0.0,0.0,0,0.0,0.0,0.0,0.0,0.0,0.0,0,0.0,0.0,0.0,0.0,0.0,0.0,15.0,0.2,1.0,3.0,60000.0,110.0,0.0
15,180.0,411.622,36.0,20.0,6.92,5.8,8948.0,15872.0,106.36,49.6,29.8356,0.0,0.0,0.0,0.0,0.0,0.0,0.0,0.0,0.0,0.0,0.0,0.0,0.0,0.0,0.0,0.0,0.0,0.0,0.0,0.0,0.0,0.0,0.0,0.0,0.0,0.0,0.0,0.0,0.0,0.0,0.0,0.0,0.0,0.0,0.0,0.0,0.0,0.0,0.0,0.0,0.0,0.0,0.0,0.0,0.0,0.0,0.0,4.0,0.0,0.0,1,0,0,0,0,0,0,0,0,900,3.0,0.0,0.0,0.0,0.0,0.0,0,0,0.0,0.0,0,0,1.0,0.0,0.0,0.0,0.0,0.0,0.0,0.0,0.0,0.0,0.0,0.0,0,0.0,0.0,0.0,0.0,0.0,0.0,0,0.0,0.0,0.0,0.0,0.0,0.0,15.0,0.2,1.0,3.0,60000.0,120.0,5.0
16,180.0,411.622,36.0,20.0,6.92,5.8,8948.0,15872.0,106.36,49.6,29.8356,0.0,0.0,0.0,0.0,0.0,0.0,0.0,0.0,0.0,0.0,0.0,0.0,0.0,0.0,0.0,0.0,0.0,0.0,0.0,0.0,0.0,0.0,0.0,0.0,0.0,0.0,0.0,0.0,0.0,0.0,0.0,0.0,0.0,0.0,0.0,0.0,0.0,0.0,0.0,0.0,0.0,0.0,0.0,0.0,0.0,0.0,0.0,4.0,0.0,0.0,1,0,0,0,0,0,0,0,0,900,3.0,0.0,0.0,0.0,0.0,0.0,0,0,0.0,0.0,0,0,1.0,0.0,0.0,0.0,0.0,0.0,0.0,0.0,0.0,0.0,0.0,0.0,0,0.0,0.0,0.0,0.0,0.0,0.0,0,0.0,0.0,0.0,0.0,0.0,0.0,15.0,0.2,1.0,3.0,60000.0,125.0,15.0
17,180.0,411.622,36.0,20.0,6.92,5.8,8948.0,15872.0,106.36,49.6,29.8356,0.0,0.0,0.0,0.0,0.0,0.0,0.0,0.0,0.0,0.0,0.0,0.0,0.0,0.0,0.0,0.0,0.0,0.0,0.0,0.0,0.0,0.0,0.0,0.0,0.0,0.0,0.0,0.0,0.0,0.0,0.0,0.0,0.0,0.0,0.0,0.0,0.0,0.0,0.0,0.0,0.0,0.0,0.0,0.0,0.0,0.0,0.0,4.0,0.0,0.0,1,0,0,0,0,0,0,0,0,900,3.0,0.0,0.0,0.0,0.0,0.0,0,0,0.0,0.0,0,0,1.0,0.0,0.0,0.0,0.0,0.0,0.0,0.0,0.0,0.0,0.0,0.0,0,0.0,0.0,0.0,0.0,0.0,0.0,0,0.0,0.0,0.0,0.0,0.0,0.0,15.0,0.2,1.0,3.0,60000.0,130.0,21.0
18,180.0,411.622,36.0,20.0,6.92,5.8,8948.0,15872.0,106.36,49.6,29.8356,0.0,0.0,0.0,0.0,0.0,0.0,0.0,0.0,0.0,0.0,0.0,0.0,0.0,0.0,0.0,0.0,0.0,0.0,0.0,0.0,0.0,0.0,0.0,0.0,0.0,0.0,0.0,0.0,0.0,0.0,0.0,0.0,0.0,0.0,0.0,0.0,0.0,0.0,0.0,0.0,0.0,0.0,0.0,0.0,0.0,0.0,0.0,4.0,0.0,0.0,1,0,0,0,0,0,0,0,0,900,3.0,0.0,0.0,0.0,0.0,0.0,0,0,0.0,0.0,0,0,1.0,0.0,0.0,0.0,0.0,0.0,0.0,0.0,0.0,0.0,0.0,0.0,0,0.0,0.0,0.0,0.0,0.0,0.0,0,0.0,0.0,0.0,0.0,0.0,0.0,15.0,0.2,1.0,3.0,60000.0,145.0,70.0
19,180.0,411.622,36.0,20.0,6.92,5.8,8948.0,15872.0,106.36,49.6,29.8356,0.0,0.0,0.0,0.0,0.0,0.0,0.0,0.0,0.0,0.0,0.0,0.0,0.0,0.0,0.0,0.0,0.0,0.0,0.0,0.0,0.0,0.0,0.0,0.0,0.0,0.0,0.0,0.0,0.0,0.0,0.0,0.0,0.0,0.0,0.0,0.0,0.0,0.0,0.0,0.0,0.0,0.0,0.0,0.0,0.0,0.0,0.0,4.0,0.0,0.0,1,0,0,0,0,0,0,0,0,900,3.0,0.0,0.0,0.0,0.0,0.0,0,0,0.0,0.0,0,0,1.0,0.0,0.0,0.0,0.0,0.0,0.0,0.0,0.0,0.0,0.0,0.0,0,0.0,0.0,0.0,0.0,0.0,0.0,0,0.0,0.0,0.0,0.0,0.0,0.0,15.0,0.2,1.0,3.0,60000.0,155.0,100.0
20,180.0,411.622,36.0,20.0,6.92,5.8,8948.0,15872.0,106.36,49.6,29.8356,0.0,0.0,0.0,0.0,0.0,0.0,0.0,0.0,0.0,0.0,0.0,0.0,0.0,0.0,0.0,0.0,0.0,0.0,0.0,0.0,0.0,0.0,0.0,0.0,0.0,0.0,0.0,0.0,0.0,0.0,0.0,0.0,0.0,0.0,0.0,0.0,0.0,0.0,0.0,0.0,0.0,0.0,0.0,0.0,0.0,0.0,0.0,4.0,0.0,0.0,1,0,0,0,0,0,0,0,0,900,3.0,0.0,0.0,0.0,0.0,0.0,0,0,0.0,0.0,0,0,1.0,0.0,0.0,0.0,0.0,0.0,0.0,0.0,0.0,0.0,0.0,0.0,0,0.0,0.0,0.0,0.0,0.0,0.0,0,0.0,0.0,0.0,0.0,0.0,0.0,15.0,0.2,1.0,3.0,60000.0,165.0,100.0
21,180.0,411.622,36.0,20.0,6.92,5.8,8948.0,15872.0,106.36,49.6,29.8356,0.0,0.0,0.0,0.0,0.0,0.0,0.0,0.0,0.0,0.0,0.0,0.0,0.0,0.0,0.0,0.0,0.0,0.0,0.0,0.0,0.0,0.0,0.0,0.0,0.0,0.0,0.0,0.0,0.0,0.0,0.0,0.0,0.0,0.0,0.0,0.0,0.0,0.0,0.0,0.0,0.0,0.0,0.0,0.0,0.0,0.0,0.0,4.0,0.0,0.0,1,0,0,0,0,0,0,0,0,900,3.0,0.0,0.0,0.0,0.0,0.0,0,0,0.0,0.0,0,0,1.0,0.0,0.0,0.0,0.0,0.0,0.0,0.0,0.0,0.0,0.0,0.0,0,0.0,0.0,0.0,0.0,0.0,0.0,0,0.0,0.0,0.0,0.0,0.0,0.0,15.0,0.2,1.0,3.0,60000.0,190.0,100.0
22,22.5,51.45275,4.5,2.5,0.865,0.725,1118.5,1984.0,13.295,6.2,3.72945,0.0,0.0,0.0,0.0,0.0,0.0,0.0,0.0,0.0,0.0,0.0,0.0,0.0,0.0,0.0,0.0,0.0,0.0,0.0,0.0,0.0,0.0,0.0,0.0,0.0,0.0,0.0,0.0,0.0,0.0,0.0,0.0,0.0,0.0,0.0,0.0,0.0,0.0,0.0,0.0,0.0,0.0,0.0,0.0,0.0,0.0,0.0,0.5,0.0,0.0,1,0,0,0,0,0,0,0,0,500,1.0,0.0,0.0,0.0,0.0,0.0,0,0,0.0,0.0,0,1,0.0,0.0,0.0,0.0,0.0,0.0,0.0,0.0,0.0,0.0,0.0,0.0,0,0.0,0.0,0.0,0.0,0.0,0.0,0,0.0,0.0,0.0,0.0,0.0,0.0,15.0,0.2,1.0,3.0,60000.0,55.0,0.0
23,22.5,51.45275,4.5,2.5,0.865,0.725,1118.5,1984.0,13.295,6.2,3.72945,0.0,0.0,0.0,0.0,0.0,0.0,0.0,0.0,0.0,0.0,0.0,0.0,0.0,0.0,0.0,0.0,0.0,0.0,0.0,0.0,0.0,0.0,0.0,0.0,0.0,0.0,0.0,0.0,0.0,0.0,0.0,0.0,0.0,0.0,0.0,0.0,0.0,0.0,0.0,0.0,0.0,0.0,0.0,0.0,0.0,0.0,0.0,0.5,0.0,0.0,1,0,0,0,0,0,0,0,0,500,1.0,0.0,0.0,0.0,0.0,0.0,0,0,0.0,0.0,0,1,0.0,0.0,0.0,0.0,0.0,0.0,0.0,0.0,0.0,0.0,0.0,0.0,0,0.0,0.0,0.0,0.0,0.0,0.0,0,0.0,0.0,0.0,0.0,0.0,0.0,15.0,0.2,1.0,3.0,60000.0,60.0,3.0
24,22.5,51.45275,4.5,2.5,0.865,0.725,1118.5,1984.0,13.295,6.2,3.72945,0.0,0.0,0.0,0.0,0.0,0.0,0.0,0.0,0.0,0.0,0.0,0.0,0.0,0.0,0.0,0.0,0.0,0.0,0.0,0.0,0.0,0.0,0.0,0.0,0.0,0.0,0.0,0.0,0.0,0.0,0.0,0.0,0.0,0.0,0.0,0.0,0.0,0.0,0.0,0.0,0.0,0.0,0.0,0.0,0.0,0.0,0.0,0.5,0.0,0.0,1,0,0,0,0,0,0,0,0,500,1.0,0.0,0.0,0.0,0.0,0.0,0,0,0.0,0.0,0,1,0.0,0.0,0.0,0.0,0.0,0.0,0.0,0.0,0.0,0.0,0.0,0.0,0,0.0,0.0,0.0,0.0,0.0,0.0,0,0.0,0.0,0.0,0.0,0.0,0.0,15.0,0.2,1.0,3.0,60000.0,70.0,16.0
25,22.5,51.45275,4.5,2.5,0.865,0.725,1118.5,1984.0,13.295,6.2,3.72945,0.0,0.0,0.0,0.0,0.0,0.0,0.0,0.0,0.0,0.0,0.0,0.0,0.0,0.0,0.0,0.0,0.0,0.0,0.0,0.0,0.0,0.0,0.0,0.0,0.0,0.0,0.0,0.0,0.0,0.0,0.0,0.0,0.0,0.0,0.0,0.0,0.0,0.0,0.0,0.0,0.0,0.0,0.0,0.0,0.0,0.0,0.0,0.5,0.0,0.0,1,0,0,0,0,0,0,0,0,500,1.0,0.0,0.0,0.0,0.0,0.0,0,0,0.0,0.0,0,1,0.0,0.0,0.0,0.0,0.0,0.0,0.0,0.0,0.0,0.0,0.0,0.0,0,0.0,0.0,0.0,0.0,0.0,0.0,0,0.0,0.0,0.0,0.0,0.0,0.0,15.0,0.2,1.0,3.0,60000.0,75.0,17.0
26,22.5,51.45275,4.5,2.5,0.865,0.725,1118.5,1984.0,13.295,6.2,3.72945,0.0,0.0,0.0,0.0,0.0,0.0,0.0,0.0,0.0,0.0,0.0,0.0,0.0,0.0,0.0,0.0,0.0,0.0,0.0,0.0,0.0,0.0,0.0,0.0,0.0,0.0,0.0,0.0,0.0,0.0,0.0,0.0,0.0,0.0,0.0,0.0,0.0,0.0,0.0,0.0,0.0,0.0,0.0,0.0,0.0,0.0,0.0,0.5,0.0,0.0,1,0,0,0,0,0,0,0,0,500,1.0,0.0,0.0,0.0,0.0,0.0,0,0,0.0,0.0,0,1,0.0,0.0,0.0,0.0,0.0,0.0,0.0,0.0,0.0,0.0,0.0,0.0,0,0.0,0.0,0.0,0.0,0.0,0.0,0,0.0,0.0,0.0,0.0,0.0,0.0,15.0,0.2,1.0,3.0,60000.0,85.0,33.0
27,22.5,51.45275,4.5,2.5,0.865,0.725,1118.5,1984.0,13.295,6.2,3.72945,0.0,0.0,0.0,0.0,0.0,0.0,0.0,0.0,0.0,0.0,0.0,0.0,0.0,0.0,0.0,0.0,0.0,0.0,0.0,0.0,0.0,0.0,0.0,0.0,0.0,0.0,0.0,0.0,0.0,0.0,0.0,0.0,0.0,0.0,0.0,0.0,0.0,0.0,0.0,0.0,0.0,0.0,0.0,0.0,0.0,0.0,0.0,0.5,0.0,0.0,1,0,0,0,0,0,0,0,0,500,1.0,0.0,0.0,0.0,0.0,0.0,0,0,0.0,0.0,0,1,0.0,0.0,0.0,0.0,0.0,0.0,0.0,0.0,0.0,0.0,0.0,0.0,0,0.0,0.0,0.0,0.0,0.0,0.0,0,0.0,0.0,0.0,0.0,0.0,0.0,15.0,0.2,1.0,3.0,60000.0,95.0,100.0
28,22.5,51.45275,4.5,2.5,0.865,0.725,1118.5,1984.0,13.295,6.2,3.72945,0.0,0.0,0.0,0.0,0.0,0.0,0.0,0.0,0.0,0.0,0.0,0.0,0.0,0.0,0.0,0.0,0.0,0.0,0.0,0.0,0.0,0.0,0.0,0.0,0.0,0.0,0.0,0.0,0.0,0.0,0.0,0.0,0.0,0.0,0.0,0.0,0.0,0.0,0.0,0.0,0.0,0.0,0.0,0.0,0.0,0.0,0.0,0.5,0.0,0.0,1,0,0,0,0,0,0,0,0,500,1.0,0.0,0.0,0.0,0.0,0.0,0,0,0.0,0.0,0,1,0.0,0.0,0.0,0.0,0.0,0.0,0.0,0.0,0.0,0.0,0.0,0.0,0,0.0,0.0,0.0,0.0,0.0,0.0,0,0.0,0.0,0.0,0.0,0.0,0.0,15.0,0.2,1.0,3.0,60000.0,105.0,100.0
29,22.5,51.45275,4.5,2.5,0.865,0.725,1118.5,1984.0,13.295,6.2,3.72945,0.0,0.0,0.0,0.0,0.0,0.0,0.0,0.0,0.0,0.0,0.0,204.18,462.6738720000001,24.900000000000002,24.900000000000002,9.8604,6.125400000000001,13695.000000000002,24984.660000000003,149.4,42.6786,33.659322,0.0,0.0,0.0,0.0,0.0,0.0,0.0,0.0,0.0,0.0,0.0,0.0,0.0,0.0,0.0,0.0,0.0,0.0,0.0,0.0,0.0,0.0,0.0,0.0,0.0,0.5,0.0,0.0,1,0,0,0,0,0,0,0,0,500,1.0,0.0,0.0,0.0,0.0,0.0,0,0,0.0,0.0,0,0,1.0,0.0,0.0,0.0,0.0,0.0,0.0,0.0,0.0,0.0,0.0,0.0,0,0.0,0.0,0.0,0.0,4.98,0.0,0,0.0,0.0,0.0,0.0,0.0,0.0,15.0,0.2,1.0,3.0,60000.0,75.0,0.0
30,22.5,51.45275,4.5,2.5,0.865,0.725,1118.5,1984.0,13.295,6.2,3.72945,0.0,0.0,0.0,0.0,0.0,0.0,0.0,0.0,0.0,0.0,0.0,204.18,462.6738720000001,24.900000000000002,24.900000000000002,9.8604,6.125400000000001,13695.000000000002,24984.660000000003,149.4,42.6786,33.659322,0.0,0.0,0.0,0.0,0.0,0.0,0.0,0.0,0.0,0.0,0.0,0.0,0.0,0.0,0.0,0.0,0.0,0.0,0.0,0.0,0.0,0.0,0.0,0.0,0.0,0.5,0.0,0.0,1,0,0,0,0,0,0,0,0,500,1.0,0.0,0.0,0.0,0.0,0.0,0,0,0.0,0.0,0,0,1.0,0.0,0.0,0.0,0.0,0.0,0.0,0.0,0.0,0.0,0.0,0.0,0,0.0,0.0,0.0,0.0,4.98,0.0,0,0.0,0.0,0.0,0.0,0.0,0.0,15.0,0.2,1.0,3.0,60000.0,80.0,5.0
31,22.5,51.45275,4.5,2.5,0.865,0.725,1118.5,1984.0,13.295,6.2,3.72945,0.0,0.0,0.0,0.0,0.0,0.0,0.0,0.0,0.0,0.0,0.0,204.18,462.6738720000001,24.900000000000002,24.900000000000002,9.8604,6.125400000000001,13695.000000000002,24984.660000000003,149.4,42.6786,33.659322,0.0,0.0,0.0,0.0,0.0,0.0,0.0,0.0,0.0,0.0,0.0,0.0,0.0,0.0,0.0,0.0,0.0,0.0,0.0,0.0,0.0,0.0,0.0,0.0,0.0,0.5,0.0,0.0,1,0,0,0,0,0,0,0,0,500,1.0,0.0,0.0,0.0,0.0,0.0,0,0,0.0,0.0,0,0,1.0,0.0,0.0,0.0,0.0,0.0,0.0,0.0,0.0,0.0,0.0,0.0,0,0.0,0.0,0.0,0.0,4.98,0.0,0,0.0,0.0,0.0,0.0,0.0,0.0,15.0,0.2,1.0,3.0,60000.0,85.0,8.0
32,22.5,51.45275,4.5,2.5,0.865,0.725,1118.5,1984.0,13.295,6.2,3.72945,0.0,0.0,0.0,0.0,0.0,0.0,0.0,0.0,0.0,0.0,0.0,204.18,462.6738720000001,24.900000000000002,24.900000000000002,9.8604,6.125400000000001,13695.000000000002,24984.660000000003,149.4,42.6786,33.659322,0.0,0.0,0.0,0.0,0.0,0.0,0.0,0.0,0.0,0.0,0.0,0.0,0.0,0.0,0.0,0.0,0.0,0.0,0.0,0.0,0.0,0.0,0.0,0.0,0.0,0.5,0.0,0.0,1,0,0,0,0,0,0,0,0,500,1.0,0.0,0.0,0.0,0.0,0.0,0,0,0.0,0.0,0,0,1.0,0.0,0.0,0.0,0.0,0.0,0.0,0.0,0.0,0.0,0.0,0.0,0,0.0,0.0,0.0,0.0,4.98,0.0,0,0.0,0.0,0.0,0.0,0.0,0.0,15.0,0.2,1.0,3.0,60000.0,100.0,26.0
33,22.5,51.45275,4.5,2.5,0.865,0.725,1118.5,1984.0,13.295,6.2,3.72945,0.0,0.0,0.0,0.0,0.0,0.0,0.0,0.0,0.0,0.0,0.0,204.18,462.6738720000001,24.900000000000002,24.900000000000002,9.8604,6.125400000000001,13695.000000000002,24984.660000000003,149.4,42.6786,33.659322,0.0,0.0,0.0,0.0,0.0,0.0,0.0,0.0,0.0,0.0,0.0,0.0,0.0,0.0,0.0,0.0,0.0,0.0,0.0,0.0,0.0,0.0,0.0,0.0,0.0,0.5,0.0,0.0,1,0,0,0,0,0,0,0,0,500,1.0,0.0,0.0,0.0,0.0,0.0,0,0,0.0,0.0,0,0,1.0,0.0,0.0,0.0,0.0,0.0,0.0,0.0,0.0,0.0,0.0,0.0,0,0.0,0.0,0.0,0.0,4.98,0.0,0,0.0,0.0,0.0,0.0,0.0,0.0,15.0,0.2,1.0,3.0,60000.0,110.0,42.0
34,22.5,51.45275,4.5,2.5,0.865,0.725,1118.5,1984.0,13.295,6.2,3.72945,0.0,0.0,0.0,0.0,0.0,0.0,0.0,0.0,0.0,0.0,0.0,204.18,462.6738720000001,24.900000000000002,24.900000000000002,9.8604,6.125400000000001,13695.000000000002,24984.660000000003,149.4,42.6786,33.659322,0.0,0.0,0.0,0.0,0.0,0.0,0.0,0.0,0.0,0.0,0.0,0.0,0.0,0.0,0.0,0.0,0.0,0.0,0.0,0.0,0.0,0.0,0.0,0.0,0.0,0.5,0.0,0.0,1,0,0,0,0,0,0,0,0,500,1.0,0.0,0.0,0.0,0.0,0.0,0,0,0.0,0.0,0,0,1.0,0.0,0.0,0.0,0.0,0.0,0.0,0.0,0.0,0.0,0.0,0.0,0,0.0,0.0,0.0,0.0,4.98,0.0,0,0.0,0.0,0.0,0.0,0.0,0.0,15.0,0.2,1.0,3.0,60000.0,115.0,100.0
35,22.5,51.45275,4.5,2.5,0.865,0.725,1118.5,1984.0,13.295,6.2,3.72945,0.0,0.0,0.0,0.0,0.0,0.0,0.0,0.0,0.0,0.0,0.0,204.18,462.6738720000001,24.900000000000002,24.900000000000002,9.8604,6.125400000000001,13695.000000000002,24984.660000000003,149.4,42.6786,33.659322,0.0,0.0,0.0,0.0,0.0,0.0,0.0,0.0,0.0,0.0,0.0,0.0,0.0,0.0,0.0,0.0,0.0,0.0,0.0,0.0,0.0,0.0,0.0,0.0,0.0,0.5,0.0,0.0,1,0,0,0,0,0,0,0,0,500,1.0,0.0,0.0,0.0,0.0,0.0,0,0,0.0,0.0,0,0,1.0,0.0,0.0,0.0,0.0,0.0,0.0,0.0,0.0,0.0,0.0,0.0,0,0.0,0.0,0.0,0.0,4.98,0.0,0,0.0,0.0,0.0,0.0,0.0,0.0,15.0,0.2,1.0,3.0,60000.0,127.0,100.0
36,180.0,411.622,36.0,20.0,6.92,5.8,8948.0,15872.0,106.36,49.6,29.8356,0.0,0.0,0.0,0.0,0.0,0.0,0.0,0.0,0.0,0.0,0.0,53.25,117.01794,14.91,8.52,3.4293,3.408,3235.47,4971.42,27.4983,15.549,15.83442,0.0,0.0,0.0,0.0,0.0,0.0,0.0,0.0,0.0,0.0,0.0,0.0,0.0,0.0,0.0,0.0,0.0,0.0,0.0,0.0,0.0,0.0,0.0,0.0,0.0,4.0,0.0,0.0,1,0,0,0,0,0,0,0,0,900,3.0,0.0,0.0,0.0,0.0,0.0,0,0,0.0,0.0,0,0,1.0,0.0,0.0,0.0,0.0,0.0,0.0,0.0,2.13,0.0,0.0,0.0,0,0.0,0.0,0.0,0.0,0.0,0.0,0,0.0,0.0,0.0,0.0,0.0,0.0,15.0,0.2,1.0,3.0,60000.0,110.0,0.0
37,180.0,411.622,36.0,20.0,6.92,5.8,8948.0,15872.0,106.36,49.6,29.8356,0.0,0.0,0.0,0.0,0.0,0.0,0.0,0.0,0.0,0.0,0.0,53.25,117.01794,14.91,8.52,3.4293,3.408,3235.47,4971.42,27.4983,15.549,15.83442,0.0,0.0,0.0,0.0,0.0,0.0,0.0,0.0,0.0,0.0,0.0,0.0,0.0,0.0,0.0,0.0,0.0,0.0,0.0,0.0,0.0,0.0,0.0,0.0,0.0,4.0,0.0,0.0,1,0,0,0,0,0,0,0,0,900,3.0,0.0,0.0,0.0,0.0,0.0,0,0,0.0,0.0,0,0,1.0,0.0,0.0,0.0,0.0,0.0,0.0,0.0,2.13,0.0,0.0,0.0,0,0.0,0.0,0.0,0.0,0.0,0.0,0,0.0,0.0,0.0,0.0,0.0,0.0,15.0,0.2,1.0,3.0,60000.0,130.0,6.0
38,180.0,411.622,36.0,20.0,6.92,5.8,8948.0,15872.0,106.36,49.6,29.8356,0.0,0.0,0.0,0.0,0.0,0.0,0.0,0.0,0.0,0.0,0.0,53.25,117.01794,14.91,8.52,3.4293,3.408,3235.47,4971.42,27.4983,15.549,15.83442,0.0,0.0,0.0,0.0,0.0,0.0,0.0,0.0,0.0,0.0,0.0,0.0,0.0,0.0,0.0,0.0,0.0,0.0,0.0,0.0,0.0,0.0,0.0,0.0,0.0,4.0,0.0,0.0,1,0,0,0,0,0,0,0,0,900,3.0,0.0,0.0,0.0,0.0,0.0,0,0,0.0,0.0,0,0,1.0,0.0,0.0,0.0,0.0,0.0,0.0,0.0,2.13,0.0,0.0,0.0,0,0.0,0.0,0.0,0.0,0.0,0.0,0,0.0,0.0,0.0,0.0,0.0,0.0,15.0,0.2,1.0,3.0,60000.0,140.0,9.0
39,180.0,411.622,36.0,20.0,6.92,5.8,8948.0,15872.0,106.36,49.6,29.8356,0.0,0.0,0.0,0.0,0.0,0.0,0.0,0.0,0.0,0.0,0.0,53.25,117.01794,14.91,8.52,3.4293,3.408,3235.47,4971.42,27.4983,15.549,15.83442,0.0,0.0,0.0,0.0,0.0,0.0,0.0,0.0,0.0,0.0,0.0,0.0,0.0,0.0,0.0,0.0,0.0,0.0,0.0,0.0,0.0,0.0,0.0,0.0,0.0,4.0,0.0,0.0,1,0,0,0,0,0,0,0,0,900,3.0,0.0,0.0,0.0,0.0,0.0,0,0,0.0,0.0,0,0,1.0,0.0,0.0,0.0,0.0,0.0,0.0,0.0,2.13,0.0,0.0,0.0,0,0.0,0.0,0.0,0.0,0.0,0.0,0,0.0,0.0,0.0,0.0,0.0,0.0,15.0,0.2,1.0,3.0,60000.0,150.0,16.0
40,180.0,411.622,36.0,20.0,6.92,5.8,8948.0,15872.0,106.36,49.6,29.8356,0.0,0.0,0.0,0.0,0.0,0.0,0.0,0.0,0.0,0.0,0.0,53.25,117.01794,14.91,8.52,3.4293,3.408,3235.47,4971.42,27.4983,15.549,15.83442,0.0,0.0,0.0,0.0,0.0,0.0,0.0,0.0,0.0,0.0,0.0,0.0,0.0,0.0,0.0,0.0,0.0,0.0,0.0,0.0,0.0,0.0,0.0,0.0,0.0,4.0,0.0,0.0,1,0,0,0,0,0,0,0,0,900,3.0,0.0,0.0,0.0,0.0,0.0,0,0,0.0,0.0,0,0,1.0,0.0,0.0,0.0,0.0,0.0,0.0,0.0,2.13,0.0,0.0,0.0,0,0.0,0.0,0.0,0.0,0.0,0.0,0,0.0,0.0,0.0,0.0,0.0,0.0,15.0,0.2,1.0,3.0,60000.0,165.0,65.0
41,180.0,411.622,36.0,20.0,6.92,5.8,8948.0,15872.0,106.36,49.6,29.8356,0.0,0.0,0.0,0.0,0.0,0.0,0.0,0.0,0.0,0.0,0.0,53.25,117.01794,14.91,8.52,3.4293,3.408,3235.47,4971.42,27.4983,15.549,15.83442,0.0,0.0,0.0,0.0,0.0,0.0,0.0,0.0,0.0,0.0,0.0,0.0,0.0,0.0,0.0,0.0,0.0,0.0,0.0,0.0,0.0,0.0,0.0,0.0,0.0,4.0,0.0,0.0,1,0,0,0,0,0,0,0,0,900,3.0,0.0,0.0,0.0,0.0,0.0,0,0,0.0,0.0,0,0,1.0,0.0,0.0,0.0,0.0,0.0,0.0,0.0,2.13,0.0,0.0,0.0,0,0.0,0.0,0.0,0.0,0.0,0.0,0,0.0,0.0,0.0,0.0,0.0,0.0,15.0,0.2,1.0,3.0,60000.0,175.0,92.0
42,180.0,411.622,36.0,20.0,6.92,5.8,8948.0,15872.0,106.36,49.6,29.8356,0.0,0.0,0.0,0.0,0.0,0.0,0.0,0.0,0.0,0.0,0.0,53.25,117.01794,14.91,8.52,3.4293,3.408,3235.47,4971.42,27.4983,15.549,15.83442,0.0,0.0,0.0,0.0,0.0,0.0,0.0,0.0,0.0,0.0,0.0,0.0,0.0,0.0,0.0,0.0,0.0,0.0,0.0,0.0,0.0,0.0,0.0,0.0,0.0,4.0,0.0,0.0,1,0,0,0,0,0,0,0,0,900,3.0,0.0,0.0,0.0,0.0,0.0,0,0,0.0,0.0,0,0,1.0,0.0,0.0,0.0,0.0,0.0,0.0,0.0,2.13,0.0,0.0,0.0,0,0.0,0.0,0.0,0.0,0.0,0.0,0,0.0,0.0,0.0,0.0,0.0,0.0,15.0,0.2,1.0,3.0,60000.0,190.0,100.0
43,22.5,51.45275,4.5,2.5,0.865,0.725,1118.5,1984.0,13.295,6.2,3.72945,0.0,0.0,0.0,0.0,0.0,0.0,0.0,0.0,0.0,0.0,0.0,0.0,0.0,0.0,0.0,0.0,0.0,0.0,0.0,0.0,0.0,0.0,0.0,0.0,0.0,0.0,0.0,0.0,0.0,0.0,0.0,0.0,0.0,0.0,0.0,0.0,0.0,0.0,0.0,0.0,0.0,0.0,0.0,0.0,0.0,0.0,0.0,0.5,0.0,0.0,1,0,0,0,0,0,0,0,0,500,1.0,0.0,0.0,0.0,0.0,0.0,0,0,0.0,0.0,0,0,1.0,0.0,0.0,0.0,0.0,0.0,0.0,0.0,0.0,0.0,0.0,0.0,0,0.0,0.0,0.0,0.0,0.0,0.0,0,0.0,0.0,0.0,0.0,0.0,0.0,15.0,0.2,1.0,3.0,60000.0,80.0,0.0
44,22.5,51.45275,4.5,2.5,0.865,0.725,1118.5,1984.0,13.295,6.2,3.72945,0.0,0.0,0.0,0.0,0.0,0.0,0.0,0.0,0.0,0.0,0.0,0.0,0.0,0.0,0.0,0.0,0.0,0.0,0.0,0.0,0.0,0.0,0.0,0.0,0.0,0.0,0.0,0.0,0.0,0.0,0.0,0.0,0.0,0.0,0.0,0.0,0.0,0.0,0.0,0.0,0.0,0.0,0.0,0.0,0.0,0.0,0.0,0.5,0.0,0.0,1,0,0,0,0,0,0,0,0,500,1.0,0.0,0.0,0.0,0.0,0.0,0,0,0.0,0.0,0,0,1.0,0.0,0.0,0.0,0.0,0.0,0.0,0.0,0.0,0.0,0.0,0.0,0,0.0,0.0,0.0,0.0,0.0,0.0,0,0.0,0.0,0.0,0.0,0.0,0.0,15.0,0.2,1.0,3.0,60000.0,90.0,1.0
45,22.5,51.45275,4.5,2.5,0.865,0.725,1118.5,1984.0,13.295,6.2,3.72945,0.0,0.0,0.0,0.0,0.0,0.0,0.0,0.0,0.0,0.0,0.0,0.0,0.0,0.0,0.0,0.0,0.0,0.0,0.0,0.0,0.0,0.0,0.0,0.0,0.0,0.0,0.0,0.0,0.0,0.0,0.0,0.0,0.0,0.0,0.0,0.0,0.0,0.0,0.0,0.0,0.0,0.0,0.0,0.0,0.0,0.0,0.0,0.5,0.0,0.0,1,0,0,0,0,0,0,0,0,500,1.0,0.0,0.0,0.0,0.0,0.0,0,0,0.0,0.0,0,0,1.0,0.0,0.0,0.0,0.0,0.0,0.0,0.0,0.0,0.0,0.0,0.0,0,0.0,0.0,0.0,0.0,0.0,0.0,0,0.0,0.0,0.0,0.0,0.0,0.0,15.0,0.2,1.0,3.0,60000.0,100.0,8.0
46,22.5,51.45275,4.5,2.5,0.865,0.725,1118.5,1984.0,13.295,6.2,3.72945,0.0,0.0,0.0,0.0,0.0,0.0,0.0,0.0,0.0,0.0,0.0,0.0,0.0,0.0,0.0,0.0,0.0,0.0,0.0,0.0,0.0,0.0,0.0,0.0,0.0,0.0,0.0,0.0,0.0,0.0,0.0,0.0,0.0,0.0,0.0,0.0,0.0,0.0,0.0,0.0,0.0,0.0,0.0,0.0,0.0,0.0,0.0,0.5,0.0,0.0,1,0,0,0,0,0,0,0,0,500,1.0,0.0,0.0,0.0,0.0,0.0,0,0,0.0,0.0,0,0,1.0,0.0,0.0,0.0,0.0,0.0,0.0,0.0,0.0,0.0,0.0,0.0,0,0.0,0.0,0.0,0.0,0.0,0.0,0,0.0,0.0,0.0,0.0,0.0,0.0,15.0,0.2,1.0,3.0,60000.0,110.0,11.0
47,22.5,51.45275,4.5,2.5,0.865,0.725,1118.5,1984.0,13.295,6.2,3.72945,0.0,0.0,0.0,0.0,0.0,0.0,0.0,0.0,0.0,0.0,0.0,0.0,0.0,0.0,0.0,0.0,0.0,0.0,0.0,0.0,0.0,0.0,0.0,0.0,0.0,0.0,0.0,0.0,0.0,0.0,0.0,0.0,0.0,0.0,0.0,0.0,0.0,0.0,0.0,0.0,0.0,0.0,0.0,0.0,0.0,0.0,0.0,0.5,0.0,0.0,1,0,0,0,0,0,0,0,0,500,1.0,0.0,0.0,0.0,0.0,0.0,0,0,0.0,0.0,0,0,1.0,0.0,0.0,0.0,0.0,0.0,0.0,0.0,0.0,0.0,0.0,0.0,0,0.0,0.0,0.0,0.0,0.0,0.0,0,0.0,0.0,0.0,0.0,0.0,0.0,15.0,0.2,1.0,3.0,60000.0,120.0,28.0
48,22.5,51.45275,4.5,2.5,0.865,0.725,1118.5,1984.0,13.295,6.2,3.72945,0.0,0.0,0.0,0.0,0.0,0.0,0.0,0.0,0.0,0.0,0.0,0.0,0.0,0.0,0.0,0.0,0.0,0.0,0.0,0.0,0.0,0.0,0.0,0.0,0.0,0.0,0.0,0.0,0.0,0.0,0.0,0.0,0.0,0.0,0.0,0.0,0.0,0.0,0.0,0.0,0.0,0.0,0.0,0.0,0.0,0.0,0.0,0.5,0.0,0.0,1,0,0,0,0,0,0,0,0,500,1.0,0.0,0.0,0.0,0.0,0.0,0,0,0.0,0.0,0,0,1.0,0.0,0.0,0.0,0.0,0.0,0.0,0.0,0.0,0.0,0.0,0.0,0,0.0,0.0,0.0,0.0,0.0,0.0,0,0.0,0.0,0.0,0.0,0.0,0.0,15.0,0.2,1.0,3.0,60000.0,125.0,100.0
49,22.5,51.45275,4.5,2.5,0.865,0.725,1118.5,1984.0,13.295,6.2,3.72945,0.0,0.0,0.0,0.0,0.0,0.0,0.0,0.0,0.0,0.0,0.0,0.0,0.0,0.0,0.0,0.0,0.0,0.0,0.0,0.0,0.0,0.0,0.0,0.0,0.0,0.0,0.0,0.0,0.0,0.0,0.0,0.0,0.0,0.0,0.0,0.0,0.0,0.0,0.0,0.0,0.0,0.0,0.0,0.0,0.0,0.0,0.0,0.5,0.0,0.0,1,0,0,0,0,0,0,0,0,500,1.0,0.0,0.0,0.0,0.0,0.0,0,0,0.0,0.0,0,0,1.0,0.0,0.0,0.0,0.0,0.0,0.0,0.0,0.0,0.0,0.0,0.0,0,0.0,0.0,0.0,0.0,0.0,0.0,0,0.0,0.0,0.0,0.0,0.0,0.0,15.0,0.2,1.0,3.0,60000.0,135.0,100.0
50,22.5,51.45275,4.5,2.5,0.865,0.725,1118.5,1984.0,13.295,6.2,3.72945,0.0,0.0,0.0,0.0,0.0,0.0,0.0,0.0,0.0,0.0,0.0,0.0,0.0,0.0,0.0,0.0,0.0,0.0,0.0,0.0,0.0,0.0,0.0,0.0,0.0,0.0,0.0,0.0,0.0,0.0,0.0,0.0,0.0,0.0,0.0,0.0,0.0,0.0,0.0,0.0,0.0,0.0,0.0,0.0,0.0,0.0,0.0,0.5,0.0,0.0,1,0,0,0,0,0,0,0,0,500,1.0,0.0,0.0,0.0,0.0,0.0,0,0,0.0,0.0,0,0,1.0,0.0,0.0,0.0,0.0,0.0,0.0,0.0,0.0,0.0,0.0,0.0,0,0.0,0.0,0.0,0.0,0.0,0.0,0,0.0,0.0,0.0,0.0,0.0,0.0,15.0,0.2,1.0,3.0,60000.0,145.0,100.0
51,22.5,51.45275,4.5,2.5,0.865,0.725,1118.5,1984.0,13.295,6.2,3.72945,0.0,0.0,0.0,0.0,0.0,0.0,0.0,0.0,0.0,0.0,0.0,0.0,0.0,0.0,0.0,0.0,0.0,0.0,0.0,0.0,0.0,0.0,0.0,0.0,0.0,0.0,0.0,0.0,0.0,0.0,0.0,0.0,0.0,0.0,0.0,0.0,0.0,0.0,0.0,0.0,0.0,0.0,0.0,0.0,0.0,0.0,0.0,0.5,0.0,0.0,1,0,0,0,0,0,0,0,0,500,1.0,0.0,0.0,0.0,0.0,0.0,0,0,0.0,0.0,0,0,1.0,0.0,0.0,0.0,0.0,0.0,0.0,0.0,0.0,0.0,0.0,0.0,0,0.0,0.0,0.0,0.0,0.0,0.0,0,0.0,0.0,0.0,0.0,0.0,0.0,15.0,0.2,1.0,3.0,60000.0,155.0,100.0
52,22.5,51.45275,4.5,2.5,0.865,0.725,1118.5,1984.0,13.295,6.2,3.72945,0.0,0.0,0.0,0.0,0.0,0.0,0.0,0.0,0.0,0.0,0.0,0.0,0.0,0.0,0.0,0.0,0.0,0.0,0.0,0.0,0.0,0.0,0.0,0.0,0.0,0.0,0.0,0.0,0.0,0.0,0.0,0.0,0.0,0.0,0.0,0.0,0.0,0.0,0.0,0.0,0.0,0.0,0.0,0.0,0.0,0.0,0.0,0.5,0.0,0.0,1,0,0,0,0,0,0,0,0,500,1.0,0.0,0.0,0.0,0.0,0.0,0,0,0.0,0.0,0,0,1.0,0.0,0.0,0.0,0.0,0.0,0.0,0.0,0.0,0.0,0.0,0.0,0,0.0,0.0,0.0,0.0,0.0,0.0,0,0.0,0.0,0.0,0.0,0.0,0.0,15.0,0.2,1.0,3.0,60000.0,165.0,100.0
53,395.0,984.833,55.0,30.0,8.7,7.1,6686.65,15645.0,63.6,96.5,46.1275,0.0,0.0,0.0,0.0,0.0,0.0,0.0,0.0,0.0,0.0,0.0,0.0,0.0,0.0,0.0,0.0,0.0,0.0,0.0,0.0,0.0,0.0,0.0,0.0,0.0,0.0,0.0,0.0,0.0,0.0,0.0,0.0,0.0,0.0,0.0,0.0,0.0,0.0,0.0,0.0,0.0,0.0,0.0,0.0,0.0,5.0,0.0,0.0,0.0,0.0,0,0,0,0,0,0,1,0,0,300,2.0,1.0,0.0,0.0,0.0,0.0,0,0,0.0,0.0,0,0,0.0,0.0,0.0,0.0,0.0,0.0,0.0,0.0,0.0,0.0,0.0,0.0,0,0.0,0.0,0.0,0.0,0.0,0.0,0,0.0,0.0,0.0,0.0,0.0,0.0,15.0,1.0,2.0,0.0,12000.0,280.0,100.0
54,395.0,984.833,55.0,30.0,8.7,7.1,6686.65,15645.0,63.6,96.5,46.1275,0.0,0.0,0.0,0.0,0.0,0.0,0.0,0.0,0.0,0.0,0.0,0.0,0.0,0.0,0.0,0.0,0.0,0.0,0.0,0.0,0.0,0.0,0.0,0.0,0.0,0.0,0.0,0.0,0.0,0.0,0.0,0.0,0.0,0.0,0.0,0.0,0.0,0.0,0.0,0.0,0.0,0.0,0.0,0.0,0.0,5.0,0.0,0.0,0.0,0.0,0,0,0,0,0,0,1,0,0,300,2.0,1.0,0.0,0.0,0.0,0.0,0,0,0.0,0.0,0,0,0.0,0.0,0.0,0.0,0.0,0.0,0.0,0.0,0.0,0.0,0.0,0.0,0,0.0,0.0,0.0,0.0,0.0,0.0,0,0.0,0.0,0.0,0.0,0.0,0.0,15.0,1.0,2.0,0.0,12000.0,260.0,100.0
55,395.0,984.833,55.0,30.0,8.7,7.1,6686.65,15645.0,63.6,96.5,46.1275,0.0,0.0,0.0,0.0,0.0,0.0,0.0,0.0,0.0,0.0,0.0,0.0,0.0,0.0,0.0,0.0,0.0,0.0,0.0,0.0,0.0,0.0,0.0,0.0,0.0,0.0,0.0,0.0,0.0,0.0,0.0,0.0,0.0,0.0,0.0,0.0,0.0,0.0,0.0,0.0,0.0,0.0,0.0,0.0,0.0,5.0,0.0,0.0,0.0,0.0,0,0,0,0,0,0,1,0,0,300,2.0,1.0,0.0,0.0,0.0,0.0,0,0,0.0,0.0,0,0,0.0,0.0,0.0,0.0,0.0,0.0,0.0,0.0,0.0,0.0,0.0,0.0,0,0.0,0.0,0.0,0.0,0.0,0.0,0,0.0,0.0,0.0,0.0,0.0,0.0,15.0,1.0,2.0,0.0,12000.0,240.0,100.0
56,395.0,984.833,55.0,30.0,8.7,7.1,6686.65,15645.0,63.6,96.5,46.1275,0.0,0.0,0.0,0.0,0.0,0.0,0.0,0.0,0.0,0.0,0.0,0.0,0.0,0.0,0.0,0.0,0.0,0.0,0.0,0.0,0.0,0.0,0.0,0.0,0.0,0.0,0.0,0.0,0.0,0.0,0.0,0.0,0.0,0.0,0.0,0.0,0.0,0.0,0.0,0.0,0.0,0.0,0.0,0.0,0.0,5.0,0.0,0.0,0.0,0.0,0,0,0,0,0,0,1,0,0,300,2.0,1.0,0.0,0.0,0.0,0.0,0,0,0.0,0.0,0,0,0.0,0.0,0.0,0.0,0.0,0.0,0.0,0.0,0.0,0.0,0.0,0.0,0,0.0,0.0,0.0,0.0,0.0,0.0,0,0.0,0.0,0.0,0.0,0.0,0.0,15.0,1.0,2.0,0.0,12000.0,220.0,100.0
57,395.0,984.833,55.0,30.0,8.7,7.1,6686.65,15645.0,63.6,96.5,46.1275,0.0,0.0,0.0,0.0,0.0,0.0,0.0,0.0,0.0,0.0,0.0,0.0,0.0,0.0,0.0,0.0,0.0,0.0,0.0,0.0,0.0,0.0,0.0,0.0,0.0,0.0,0.0,0.0,0.0,0.0,0.0,0.0,0.0,0.0,0.0,0.0,0.0,0.0,0.0,0.0,0.0,0.0,0.0,0.0,0.0,5.0,0.0,0.0,0.0,0.0,0,0,0,0,0,0,1,0,0,300,2.0,1.0,0.0,0.0,0.0,0.0,0,0,0.0,0.0,0,0,0.0,0.0,0.0,0.0,0.0,0.0,0.0,0.0,0.0,0.0,0.0,0.0,0,0.0,0.0,0.0,0.0,0.0,0.0,0,0.0,0.0,0.0,0.0,0.0,0.0,15.0,1.0,2.0,0.0,12000.0,200.0,100.0
58,395.0,984.833,55.0,30.0,8.7,7.1,6686.65,15645.0,63.6,96.5,46.1275,0.0,0.0,0.0,0.0,0.0,0.0,0.0,0.0,0.0,0.0,0.0,0.0,0.0,0.0,0.0,0.0,0.0,0.0,0.0,0.0,0.0,0.0,0.0,0.0,0.0,0.0,0.0,0.0,0.0,0.0,0.0,0.0,0.0,0.0,0.0,0.0,0.0,0.0,0.0,0.0,0.0,0.0,0.0,0.0,0.0,5.0,0.0,0.0,0.0,0.0,0,0,0,0,0,0,1,0,0,300,2.0,1.0,0.0,0.0,0.0,0.0,0,0,0.0,0.0,0,0,0.0,0.0,0.0,0.0,0.0,0.0,0.0,0.0,0.0,0.0,0.0,0.0,0,0.0,0.0,0.0,0.0,0.0,0.0,0,0.0,0.0,0.0,0.0,0.0,0.0,15.0,1.0,2.0,0.0,12000.0,180.0,100.0
59,395.0,984.833,55.0,30.0,8.7,7.1,6686.65,15645.0,63.6,96.5,46.1275,0.0,0.0,0.0,0.0,0.0,0.0,0.0,0.0,0.0,0.0,0.0,0.0,0.0,0.0,0.0,0.0,0.0,0.0,0.0,0.0,0.0,0.0,0.0,0.0,0.0,0.0,0.0,0.0,0.0,0.0,0.0,0.0,0.0,0.0,0.0,0.0,0.0,0.0,0.0,0.0,0.0,0.0,0.0,0.0,0.0,5.0,0.0,0.0,0.0,0.0,0,0,0,0,0,0,1,0,0,300,2.0,1.0,0.0,0.0,0.0,0.0,0,0,0.0,0.0,0,0,0.0,0.0,0.0,0.0,0.0,0.0,0.0,0.0,0.0,0.0,0.0,0.0,0,0.0,0.0,0.0,0.0,0.0,0.0,0,0.0,0.0,0.0,0.0,0.0,0.0,15.0,1.0,2.0,0.0,12000.0,160.0,100.0
60,395.0,984.833,55.0,30.0,8.7,7.1,6686.65,15645.0,63.6,96.5,46.1275,0.0,0.0,0.0,0.0,0.0,0.0,0.0,0.0,0.0,0.0,0.0,0.0,0.0,0.0,0.0,0.0,0.0,0.0,0.0,0.0,0.0,0.0,0.0,0.0,0.0,0.0,0.0,0.0,0.0,0.0,0.0,0.0,0.0,0.0,0.0,0.0,0.0,0.0,0.0,0.0,0.0,0.0,0.0,0.0,0.0,5.0,0.0,0.0,0.0,0.0,0,0,0,0,0,0,1,0,0,300,2.0,1.0,0.0,0.0,0.0,0.0,0,0,0.0,0.0,0,0,0.0,0.0,0.0,0.0,0.0,0.0,0.0,0.0,0.0,0.0,0.0,0.0,0,0.0,0.0,0.0,0.0,0.0,0.0,0,0.0,0.0,0.0,0.0,0.0,0.0,15.0,1.0,2.0,0.0,12000.0,140.0,100.0
61,395.0,984.833,55.0,30.0,8.7,7.1,6686.65,15645.0,63.6,96.5,46.1275,0.0,0.0,0.0,0.0,0.0,0.0,0.0,0.0,0.0,0.0,0.0,0.0,0.0,0.0,0.0,0.0,0.0,0.0,0.0,0.0,0.0,0.0,0.0,0.0,0.0,0.0,0.0,0.0,0.0,0.0,0.0,0.0,0.0,0.0,0.0,0.0,0.0,0.0,0.0,0.0,0.0,0.0,0.0,0.0,0.0,5.0,0.0,0.0,0.0,0.0,0,0,0,0,0,0,1,0,0,300,2.0,1.0,0.0,0.0,0.0,0.0,0,0,0.0,0.0,0,0,0.0,0.0,0.0,0.0,0.0,0.0,0.0,0.0,0.0,0.0,0.0,0.0,0,0.0,0.0,0.0,0.0,0.0,0.0,0,0.0,0.0,0.0,0.0,0.0,0.0,15.0,1.0,2.0,0.0,12000.0,120.0,92.0
62,395.0,984.833,55.0,30.0,8.7,7.1,6686.65,15645.0,63.6,96.5,46.1275,0.0,0.0,0.0,0.0,0.0,0.0,0.0,0.0,0.0,0.0,0.0,0.0,0.0,0.0,0.0,0.0,0.0,0.0,0.0,0.0,0.0,0.0,0.0,0.0,0.0,0.0,0.0,0.0,0.0,0.0,0.0,0.0,0.0,0.0,0.0,0.0,0.0,0.0,0.0,0.0,0.0,0.0,0.0,0.0,0.0,5.0,0.0,0.0,0.0,0.0,0,0,0,0,0,0,1,0,0,300,2.0,1.0,0.0,0.0,0.0,0.0,0,0,0.0,0.0,0,0,0.0,0.0,0.0,0.0,0.0,0.0,0.0,0.0,0.0,0.0,0.0,0.0,0,0.0,0.0,0.0,0.0,0.0,0.0,0,0.0,0.0,0.0,0.0,0.0,0.0,15.0,1.0,2.0,0.0,12000.0,100.0,87.0
63,395.0,984.833,55.0,30.0,8.7,7.1,6686.65,15645.0,63.6,96.5,46.1275,0.0,0.0,0.0,0.0,0.0,0.0,0.0,0.0,0.0,0.0,0.0,0.0,0.0,0.0,0.0,0.0,0.0,0.0,0.0,0.0,0.0,0.0,0.0,0.0,0.0,0.0,0.0,0.0,0.0,0.0,0.0,0.0,0.0,0.0,0.0,0.0,0.0,0.0,0.0,0.0,0.0,0.0,0.0,0.0,0.0,5.0,0.0,0.0,0.0,0.0,0,0,0,0,0,0,1,0,0,300,2.0,1.0,0.0,0.0,0.0,0.0,0,0,0.0,0.0,0,0,0.0,0.0,0.0,0.0,0.0,0.0,0.0,0.0,0.0,0.0,0.0,0.0,0,0.0,0.0,0.0,0.0,0.0,0.0,0,0.0,0.0,0.0,0.0,0.0,0.0,15.0,1.0,2.0,0.0,12000.0,80.0,76.0
64,395.0,984.833,55.0,30.0,8.7,7.1,6686.65,15645.0,63.6,96.5,46.1275,0.0,0.0,0.0,0.0,0.0,0.0,0.0,0.0,0.0,0.0,0.0,0.0,0.0,0.0,0.0,0.0,0.0,0.0,0.0,0.0,0.0,0.0,0.0,0.0,0.0,0.0,0.0,0.0,0.0,0.0,0.0,0.0,0.0,0.0,0.0,0.0,0.0,0.0,0.0,0.0,0.0,0.0,0.0,0.0,0.0,5.0,0.0,0.0,0.0,0.0,0,0,0,0,0,0,1,0,0,300,2.0,1.0,0.0,0.0,0.0,0.0,0,0,0.0,0.0,0,0,0.0,0.0,0.0,0.0,0.0,0.0,0.0,0.0,0.0,0.0,0.0,0.0,0,0.0,0.0,0.0,0.0,0.0,0.0,0,0.0,0.0,0.0,0.0,0.0,0.0,15.0,1.0,2.0,0.0,12000.0,60.0,55.0
65,395.0,984.833,55.0,30.0,8.7,7.1,6686.65,15645.0,63.6,96.5,46.1275,0.0,0.0,0.0,0.0,0.0,0.0,0.0,0.0,0.0,0.0,0.0,0.0,0.0,0.0,0.0,0.0,0.0,0.0,0.0,0.0,0.0,0.0,0.0,0.0,0.0,0.0,0.0,0.0,0.0,0.0,0.0,0.0,0.0,0.0,0.0,0.0,0.0,0.0,0.0,0.0,0.0,0.0,0.0,0.0,0.0,5.0,0.0,0.0,0.0,0.0,0,0,0,0,0,0,1,0,0,300,2.0,1.0,0.0,0.0,0.0,0.0,0,0,0.0,0.0,0,0,0.0,0.0,0.0,0.0,0.0,0.0,0.0,0.0,0.0,0.0,0.0,0.0,0,0.0,0.0,0.0,0.0,0.0,0.0,0,0.0,0.0,0.0,0.0,0.0,0.0,15.0,1.0,2.0,0.0,12000.0,40.0,30.0
66,395.0,984.833,55.0,30.0,8.7,7.1,6686.65,15645.0,63.6,96.5,46.1275,0.0,0.0,0.0,0.0,0.0,0.0,0.0,0.0,0.0,0.0,0.0,0.0,0.0,0.0,0.0,0.0,0.0,0.0,0.0,0.0,0.0,0.0,0.0,0.0,0.0,0.0,0.0,0.0,0.0,0.0,0.0,0.0,0.0,0.0,0.0,0.0,0.0,0.0,0.0,0.0,0.0,0.0,0.0,0.0,0.0,5.0,0.0,0.0,0.0,0.0,0,0,0,0,0,0,1,0,0,300,2.0,1.0,0.0,0.0,0.0,0.0,0,0,0.0,0.0,0,0,0.0,0.0,0.0,0.0,0.0,0.0,0.0,0.0,0.0,0.0,0.0,0.0,0,0.0,0.0,0.0,0.0,0.0,0.0,0,0.0,0.0,0.0,0.0,0.0,0.0,15.0,1.0,2.0,0.0,12000.0,30.0,22.0
67,395.0,984.833,55.0,30.0,8.7,7.1,6686.65,15645.0,63.6,96.5,46.1275,0.0,0.0,0.0,0.0,0.0,0.0,0.0,0.0,0.0,0.0,0.0,174.25,382.91786,48.79,27.88,11.2217,11.152000000000001,10587.43,16267.98,89.9827,50.881,51.81498,0.0,0.0,0.0,0.0,0.0,0.0,0.0,0.0,0.0,0.0,0.0,0.0,0.0,0.0,0.0,0.0,0.0,0.0,0.0,0.0,0.0,0.0,0.0,5.0,0.0,0.0,0.0,0.0,0,0,0,0,0,0,1,0,0,300,2.0,1.0,0.0,0.0,0.0,0.0,0,0,0.0,0.0,0,0,0.0,0.0,0.0,0.0,0.0,0.0,0.0,0.0,6.97,0.0,0.0,0.0,0,0.0,0.0,0.0,0.0,0.0,0.0,0,0.0,0.0,0.0,0.0,0.0,0.0,15.0,1.0,2.0,0.0,12000.0,280.0,100.0
68,395.0,984.833,55.0,30.0,8.7,7.1,6686.65,15645.0,63.6,96.5,46.1275,0.0,0.0,0.0,0.0,0.0,0.0,0.0,0.0,0.0,0.0,0.0,174.25,382.91786,48.79,27.88,11.2217,11.152000000000001,10587.43,16267.98,89.9827,50.881,51.81498,0.0,0.0,0.0,0.0,0.0,0.0,0.0,0.0,0.0,0.0,0.0,0.0,0.0,0.0,0.0,0.0,0.0,0.0,0.0,0.0,0.0,0.0,0.0,5.0,0.0,0.0,0.0,0.0,0,0,0,0,0,0,1,0,0,300,2.0,1.0,0.0,0.0,0.0,0.0,0,0,0.0,0.0,0,0,0.0,0.0,0.0,0.0,0.0,0.0,0.0,0.0,6.97,0.0,0.0,0.0,0,0.0,0.0,0.0,0.0,0.0,0.0,0,0.0,0.0,0.0,0.0,0.0,0.0,15.0,1.0,2.0,0.0,12000.0,260.0,99.0
69,395.0,984.833,55.0,30.0,8.7,7.1,6686.65,15645.0,63.6,96.5,46.1275,0.0,0.0,0.0,0.0,0.0,0.0,0.0,0.0,0.0,0.0,0.0,174.25,382.91786,48.79,27.88,11.2217,11.152000000000001,10587.43,16267.98,89.9827,50.881,51.81498,0.0,0.0,0.0,0.0,0.0,0.0,0.0,0.0,0.0,0.0,0.0,0.0,0.0,0.0,0.0,0.0,0.0,0.0,0.0,0.0,0.0,0.0,0.0,5.0,0.0,0.0,0.0,0.0,0,0,0,0,0,0,1,0,0,300,2.0,1.0,0.0,0.0,0.0,0.0,0,0,0.0,0.0,0,0,0.0,0.0,0.0,0.0,0.0,0.0,0.0,0.0,6.97,0.0,0.0,0.0,0,0.0,0.0,0.0,0.0,0.0,0.0,0,0.0,0.0,0.0,0.0,0.0,0.0,15.0,1.0,2.0,0.0,12000.0,240.0,96.0
70,395.0,984.833,55.0,30.0,8.7,7.1,6686.65,15645.0,63.6,96.5,46.1275,0.0,0.0,0.0,0.0,0.0,0.0,0.0,0.0,0.0,0.0,0.0,174.25,382.91786,48.79,27.88,11.2217,11.152000000000001,10587.43,16267.98,89.9827,50.881,51.81498,0.0,0.0,0.0,0.0,0.0,0.0,0.0,0.0,0.0,0.0,0.0,0.0,0.0,0.0,0.0,0.0,0.0,0.0,0.0,0.0,0.0,0.0,0.0,5.0,0.0,0.0,0.0,0.0,0,0,0,0,0,0,1,0,0,300,2.0,1.0,0.0,0.0,0.0,0.0,0,0,0.0,0.0,0,0,0.0,0.0,0.0,0.0,0.0,0.0,0.0,0.0,6.97,0.0,0.0,0.0,0,0.0,0.0,0.0,0.0,0.0,0.0,0,0.0,0.0,0.0,0.0,0.0,0.0,15.0,1.0,2.0,0.0,12000.0,220.0,94.0
71,395.0,984.833,55.0,30.0,8.7,7.1,6686.65,15645.0,63.6,96.5,46.1275,0.0,0.0,0.0,0.0,0.0,0.0,0.0,0.0,0.0,0.0,0.0,174.25,382.91786,48.79,27.88,11.2217,11.152000000000001,10587.43,16267.98,89.9827,50.881,51.81498,0.0,0.0,0.0,0.0,0.0,0.0,0.0,0.0,0.0,0.0,0.0,0.0,0.0,0.0,0.0,0.0,0.0,0.0,0.0,0.0,0.0,0.0,0.0,5.0,0.0,0.0,0.0,0.0,0,0,0,0,0,0,1,0,0,300,2.0,1.0,0.0,0.0,0.0,0.0,0,0,0.0,0.0,0,0,0.0,0.0,0.0,0.0,0.0,0.0,0.0,0.0,6.97,0.0,0.0,0.0,0,0.0,0.0,0.0,0.0,0.0,0.0,0,0.0,0.0,0.0,0.0,0.0,0.0,15.0,1.0,2.0,0.0,12000.0,200.0,92.0
72,395.0,984.833,55.0,30.0,8.7,7.1,6686.65,15645.0,63.6,96.5,46.1275,0.0,0.0,0.0,0.0,0.0,0.0,0.0,0.0,0.0,0.0,0.0,174.25,382.91786,48.79,27.88,11.2217,11.152000000000001,10587.43,16267.98,89.9827,50.881,51.81498,0.0,0.0,0.0,0.0,0.0,0.0,0.0,0.0,0.0,0.0,0.0,0.0,0.0,0.0,0.0,0.0,0.0,0.0,0.0,0.0,0.0,0.0,0.0,5.0,0.0,0.0,0.0,0.0,0,0,0,0,0,0,1,0,0,300,2.0,1.0,0.0,0.0,0.0,0.0,0,0,0.0,0.0,0,0,0.0,0.0,0.0,0.0,0.0,0.0,0.0,0.0,6.97,0.0,0.0,0.0,0,0.0,0.0,0.0,0.0,0.0,0.0,0,0.0,0.0,0.0,0.0,0.0,0.0,15.0,1.0,2.0,0.0,12000.0,180.0,83.0
73,395.0,984.833,55.0,30.0,8.7,7.1,6686.65,15645.0,63.6,96.5,46.1275,0.0,0.0,0.0,0.0,0.0,0.0,0.0,0.0,0.0,0.0,0.0,174.25,382.91786,48.79,27.88,11.2217,11.152000000000001,10587.43,16267.98,89.9827,50.881,51.81498,0.0,0.0,0.0,0.0,0.0,0.0,0.0,0.0,0.0,0.0,0.0,0.0,0.0,0.0,0.0,0.0,0.0,0.0,0.0,0.0,0.0,0.0,0.0,5.0,0.0,0.0,0.0,0.0,0,0,0,0,0,0,1,0,0,300,2.0,1.0,0.0,0.0,0.0,0.0,0,0,0.0,0.0,0,0,0.0,0.0,0.0,0.0,0.0,0.0,0.0,0.0,6.97,0.0,0.0,0.0,0,0.0,0.0,0.0,0.0,0.0,0.0,0,0.0,0.0,0.0,0.0,0.0,0.0,15.0,1.0,2.0,0.0,12000.0,160.0,80.0
74,395.0,984.833,55.0,30.0,8.7,7.1,6686.65,15645.0,63.6,96.5,46.1275,0.0,0.0,0.0,0.0,0.0,0.0,0.0,0.0,0.0,0.0,0.0,174.25,382.91786,48.79,27.88,11.2217,11.152000000000001,10587.43,16267.98,89.9827,50.881,51.81498,0.0,0.0,0.0,0.0,0.0,0.0,0.0,0.0,0.0,0.0,0.0,0.0,0.0,0.0,0.0,0.0,0.0,0.0,0.0,0.0,0.0,0.0,0.0,5.0,0.0,0.0,0.0,0.0,0,0,0,0,0,0,1,0,0,300,2.0,1.0,0.0,0.0,0.0,0.0,0,0,0.0,0.0,0,0,0.0,0.0,0.0,0.0,0.0,0.0,0.0,0.0,6.97,0.0,0.0,0.0,0,0.0,0.0,0.0,0.0,0.0,0.0,0,0.0,0.0,0.0,0.0,0.0,0.0,15.0,1.0,2.0,0.0,12000.0,140.0,76.0
75,395.0,984.833,55.0,30.0,8.7,7.1,6686.65,15645.0,63.6,96.5,46.1275,0.0,0.0,0.0,0.0,0.0,0.0,0.0,0.0,0.0,0.0,0.0,174.25,382.91786,48.79,27.88,11.2217,11.152000000000001,10587.43,16267.98,89.9827,50.881,51.81498,0.0,0.0,0.0,0.0,0.0,0.0,0.0,0.0,0.0,0.0,0.0,0.0,0.0,0.0,0.0,0.0,0.0,0.0,0.0,0.0,0.0,0.0,0.0,5.0,0.0,0.0,0.0,0.0,0,0,0,0,0,0,1,0,0,300,2.0,1.0,0.0,0.0,0.0,0.0,0,0,0.0,0.0,0,0,0.0,0.0,0.0,0.0,0.0,0.0,0.0,0.0,6.97,0.0,0.0,0.0,0,0.0,0.0,0.0,0.0,0.0,0.0,0,0.0,0.0,0.0,0.0,0.0,0.0,15.0,1.0,2.0,0.0,12000.0,120.0,71.0
76,395.0,984.833,55.0,30.0,8.7,7.1,6686.65,15645.0,63.6,96.5,46.1275,0.0,0.0,0.0,0.0,0.0,0.0,0.0,0.0,0.0,0.0,0.0,174.25,382.91786,48.79,27.88,11.2217,11.152000000000001,10587.43,16267.98,89.9827,50.881,51.81498,0.0,0.0,0.0,0.0,0.0,0.0,0.0,0.0,0.0,0.0,0.0,0.0,0.0,0.0,0.0,0.0,0.0,0.0,0.0,0.0,0.0,0.0,0.0,5.0,0.0,0.0,0.0,0.0,0,0,0,0,0,0,1,0,0,300,2.0,1.0,0.0,0.0,0.0,0.0,0,0,0.0,0.0,0,0,0.0,0.0,0.0,0.0,0.0,0.0,0.0,0.0,6.97,0.0,0.0,0.0,0,0.0,0.0,0.0,0.0,0.0,0.0,0,0.0,0.0,0.0,0.0,0.0,0.0,15.0,1.0,2.0,0.0,12000.0,100.0,65.0
77,395.0,984.833,55.0,30.0,8.7,7.1,6686.65,15645.0,63.6,96.5,46.1275,0.0,0.0,0.0,0.0,0.0,0.0,0.0,0.0,0.0,0.0,0.0,174.25,382.91786,48.79,27.88,11.2217,11.152000000000001,10587.43,16267.98,89.9827,50.881,51.81498,0.0,0.0,0.0,0.0,0.0,0.0,0.0,0.0,0.0,0.0,0.0,0.0,0.0,0.0,0.0,0.0,0.0,0.0,0.0,0.0,0.0,0.0,0.0,5.0,0.0,0.0,0.0,0.0,0,0,0,0,0,0,1,0,0,300,2.0,1.0,0.0,0.0,0.0,0.0,0,0,0.0,0.0,0,0,0.0,0.0,0.0,0.0,0.0,0.0,0.0,0.0,6.97,0.0,0.0,0.0,0,0.0,0.0,0.0,0.0,0.0,0.0,0,0.0,0.0,0.0,0.0,0.0,0.0,15.0,1.0,2.0,0.0,12000.0,80.0,60.0
78,395.0,984.833,55.0,30.0,8.7,7.1,6686.65,15645.0,63.6,96.5,46.1275,0.0,0.0,0.0,0.0,0.0,0.0,0.0,0.0,0.0,0.0,0.0,174.25,382.91786,48.79,27.88,11.2217,11.152000000000001,10587.43,16267.98,89.9827,50.881,51.81498,0.0,0.0,0.0,0.0,0.0,0.0,0.0,0.0,0.0,0.0,0.0,0.0,0.0,0.0,0.0,0.0,0.0,0.0,0.0,0.0,0.0,0.0,0.0,5.0,0.0,0.0,0.0,0.0,0,0,0,0,0,0,1,0,0,300,2.0,1.0,0.0,0.0,0.0,0.0,0,0,0.0,0.0,0,0,0.0,0.0,0.0,0.0,0.0,0.0,0.0,0.0,6.97,0.0,0.0,0.0,0,0.0,0.0,0.0,0.0,0.0,0.0,0,0.0,0.0,0.0,0.0,0.0,0.0,15.0,1.0,2.0,0.0,12000.0,60.0,55.0
79,395.0,984.833,55.0,30.0,8.7,7.1,6686.65,15645.0,63.6,96.5,46.1275,0.0,0.0,0.0,0.0,0.0,0.0,0.0,0.0,0.0,0.0,0.0,174.25,382.91786,48.79,27.88,11.2217,11.152000000000001,10587.43,16267.98,89.9827,50.881,51.81498,0.0,0.0,0.0,0.0,0.0,0.0,0.0,0.0,0.0,0.0,0.0,0.0,0.0,0.0,0.0,0.0,0.0,0.0,0.0,0.0,0.0,0.0,0.0,5.0,0.0,0.0,0.0,0.0,0,0,0,0,0,0,1,0,0,300,2.0,1.0,0.0,0.0,0.0,0.0,0,0,0.0,0.0,0,0,0.0,0.0,0.0,0.0,0.0,0.0,0.0,0.0,6.97,0.0,0.0,0.0,0,0.0,0.0,0.0,0.0,0.0,0.0,0,0.0,0.0,0.0,0.0,0.0,0.0,15.0,1.0,2.0,0.0,12000.0,40.0,50.0
80,395.0,984.833,55.0,30.0,8.7,7.1,6686.65,15645.0,63.6,96.5,46.1275,0.0,0.0,0.0,0.0,0.0,0.0,0.0,0.0,0.0,0.0,0.0,174.25,382.91786,48.79,27.88,11.2217,11.152000000000001,10587.43,16267.98,89.9827,50.881,51.81498,0.0,0.0,0.0,0.0,0.0,0.0,0.0,0.0,0.0,0.0,0.0,0.0,0.0,0.0,0.0,0.0,0.0,0.0,0.0,0.0,0.0,0.0,0.0,5.0,0.0,0.0,0.0,0.0,0,0,0,0,0,0,1,0,0,300,2.0,1.0,0.0,0.0,0.0,0.0,0,0,0.0,0.0,0,0,0.0,0.0,0.0,0.0,0.0,0.0,0.0,0.0,6.97,0.0,0.0,0.0,0,0.0,0.0,0.0,0.0,0.0,0.0,0,0.0,0.0,0.0,0.0,0.0,0.0,15.0,1.0,2.0,0.0,12000.0,30.0,50.0
