Repository: itakigawa/ml-catalysis

Machine Learning for Catalyst Design and Discovery
====

Snapshots: ML scripts for reproducibility

## Description

This is a set of scripts to generate results of our paper: Statistical Analysis and Discovery of Heterogeneous Catalysts Based on Machine Learning from Diverse Published Data (K. Suzuki, T. Toyao, Z. Maeno, S. Takakusagi, K. Shimizu, I. Takigawa)

## Note

The results are based on the following versions of related libraries. To reproduce the same outputs, you need these versions on anaconda3-5.0.1.

- sklearn: 0.19.1
- xgboost: 0.81
- pandas: 0.23.1
- numpy: 1.14.5
- scipy: 1.0.1
- matplotlib: 2.2.4

File: supplementary/batch_script_fulltuning/input/wgs.csv (part 1 of 28)
Total # of Data,Li,Ce,Co,Mg,Fe,Mn,Zr,K,Ni,Ca,Cs,V,Rb,Y,Na,La,Gd,Yb,Zn,Re,Ti,Cr,Ho,Nd,Tm,Sm,Er,Sr,Pt,Au,Ru,Rh,Ir,Cu,Pd,IWI,WI,CI,SI,SGP,CP,HDP,UGC,SCT,FSP,ME,DP,Calc T (oC),Calc T. (hr),Al2O3,MgO,CeO2,TiO2,ZEO,MnO,Y203,ZrO2,HAP,ACC,Tb4O7,HfO2,La2O3,Co3O4,ThO2,SiO2,Fe2O3,Sm2O3,Gd2O3,Yb2O3,CaO,Temperature (C),H2 vol.%,O2 vol.%,CO vol.%,H2O vol.%,CO2 vol.%,CH4 vol.%,TOS (min),F/W (mg.min/ml),CO Conversion
1,0.0,0.0,0.0,0.0,0.0,0.0,0.0,0.0,0.0,0.0,0.0,0,0.0,0,0.0,0.0,0,0,0,0,0,0,0,0,0,0,0,0.0,0.0,1.0,0.0,0.0,0.0,0.0,0.0,0,0,0,0,0,0,0,0,0,0,0,1,25,0.0,0.0,0,1.0,0.0,0,0,0.0,0.0,0,0,0.0,0,0.0,0.0,0,0.0,0,0.0,0.0,0.0,0.0,140.0,0.0,0.0,4.498,30.6,0.0,0.0,60.0,2.0,7.6
2,0.0,0.0,0.0,0.0,0.0,0.0,0.0,0.0,0.0,0.0,0.0,0,0.0,0,0.0,0.0,0,0,0,0,0,0,0,0,0,0,0,0.0,0.0,3.0,0.0,0.0,0.0,0.0,0.0,0,0,0,0,0,0,0,0,0,0,0,1,25,0.0,0.0,0,1.0,0.0,0,0,0.0,0.0,0,0,0.0,0,0.0,0.0,0,0.0,0,0.0,0.0,0.0,0.0,140.0,0.0,0.0,4.498,30.6,0.0,0.0,60.0,2.0,11.1
3,0.0,0.0,0.0,0.0,0.0,0.0,0.0,0.0,0.0,0.0,0.0,0,0.0,0,0.0,0.0,0,0,0,0,0,0,0,0,0,0,0,0.0,0.0,5.0,0.0,0.0,0.0,0.0,0.0,0,0,0,0,0,0,0,0,0,0,0,1,25,0.0,0.0,0,1.0,0.0,0,0,0.0,0.0,0,0,0.0,0,0.0,0.0,0,0.0,0,0.0,0.0,0.0,0.0,140.0,0.0,0.0,4.498,30.6,0.0,0.0,60.0,2.0,18.0
4,0.0,0.0,0.0,0.0,0.0,0.0,0.0,0.0,0.0,0.0,0.0,0,0.0,0,0.0,0.0,0,0,0,0,0,0,0,0,0,0,0,0.0,0.0,1.0,0.0,0.0,0.0,0.0,0.0,0,0,0,0,0,0,0,0,0,0,0,1,25,0.0,0.0,0,1.0,0.0,0,0,0.0,0.0,0,0,0.0,0,0.0,0.0,0,0.0,0,0.0,0.0,0.0,0.0,170.0,0.0,0.0,4.498,30.6,0.0,0.0,60.0,2.0,13.2
5,0.0,0.0,0.0,0.0,0.0,0.0,0.0,0.0,0.0,0.0,0.0,0,0.0,0,0.0,0.0,0,0,0,0,0,0,0,0,0,0,0,0.0,0.0,3.0,0.0,0.0,0.0,0.0,0.0,0,0,0,0,0,0,0,0,0,0,0,1,25,0.0,0.0,0,1.0,0.0,0,0,0.0,0.0,0,0,0.0,0,0.0,0.0,0,0.0,0,0.0,0.0,0.0,0.0,170.0,0.0,0.0,4.498,30.6,0.0,0.0,60.0,2.0,26.3
6,0.0,0.0,0.0,0.0,0.0,0.0,0.0,0.0,0.0,0.0,0.0,0,0.0,0,0.0,0.0,0,0,0,0,0,0,0,0,0,0,0,0.0,0.0,5.0,0.0,0.0,0.0,0.0,0.0,0,0,0,0,0,0,0,0,0,0,0,1,25,0.0,0.0,0,1.0,0.0,0,0,0.0,0.0,0,0,0.0,0,0.0,0.0,0,0.0,0,0.0,0.0,0.0,0.0,170.0,0.0,0.0,4.498,30.6,0.0,0.0,60.0,2.0,32.1
7,0.0,0.0,0.0,0.0,0.0,0.0,0.0,0.0,0.0,0.0,0.0,0,0.0,0,0.0,0.0,0,0,0,0,0,0,0,0,0,0,0,0.0,0.0,1.0,0.0,0.0,0.0,0.0,0.0,0,0,0,0,0,0,0,0,0,0,0,1,25,0.0,0.0,0,1.0,0.0,0,0,0.0,0.0,0,0,0.0,0,0.0,0.0,0,0.0,0,0.0,0.0,0.0,0.0,200.0,0.0,0.0,4.498,30.6,0.0,0.0,60.0,2.0,25.6
8,0.0,0.0,0.0,0.0,0.0,0.0,0.0,0.0,0.0,0.0,0.0,0,0.0,0,0.0,0.0,0,0,0,0,0,0,0,0,0,0,0,0.0,0.0,3.0,0.0,0.0,0.0,0.0,0.0,0,0,0,0,0,0,0,0,0,0,0,1,25,0.0,0.0,0,1.0,0.0,0,0,0.0,0.0,0,0,0.0,0,0.0,0.0,0,0.0,0,0.0,0.0,0.0,0.0,200.0,0.0,0.0,4.498,30.6,0.0,0.0,60.0,2.0,49.4
9,0.0,0.0,0.0,0.0,0.0,0.0,0.0,0.0,0.0,0.0,0.0,0,0.0,0,0.0,0.0,0,0,0,0,0,0,0,0,0,0,0,0.0,0.0,5.0,0.0,0.0,0.0,0.0,0.0,0,0,0,0,0,0,0,0,0,0,0,1,25,0.0,0.0,0,1.0,0.0,0,0,0.0,0.0,0,0,0.0,0,0.0,0.0,0,0.0,0,0.0,0.0,0.0,0.0,200.0,0.0,0.0,4.498,30.6,0.0,0.0,60.0,2.0,53.5
10,0.0,0.0,0.0,0.0,0.0,0.0,0.0,0.0,0.0,0.0,0.0,0,0.0,0,0.0,0.0,0,0,0,0,0,0,0,0,0,0,0,0.0,0.0,1.0,0.0,0.0,0.0,0.0,0.0,0,0,0,0,0,0,0,0,0,0,0,1,25,0.0,0.0,0,1.0,0.0,0,0,0.0,0.0,0,0,0.0,0,0.0,0.0,0,0.0,0,0.0,0.0,0.0,0.0,230.0,0.0,0.0,4.498,30.6,0.0,0.0,60.0,2.0,58.9
11,0.0,0.0,0.0,0.0,0.0,0.0,0.0,0.0,0.0,0.0,0.0,0,0.0,0,0.0,0.0,0,0,0,0,0,0,0,0,0,0,0,0.0,0.0,3.0,0.0,0.0,0.0,0.0,0.0,0,0,0,0,0,0,0,0,0,0,0,1,25,0.0,0.0,0,1.0,0.0,0,0,0.0,0.0,0,0,0.0,0,0.0,0.0,0,0.0,0,0.0,0.0,0.0,0.0,230.0,0.0,0.0,4.498,30.6,0.0,0.0,60.0,2.0,69.1
12,0.0,0.0,0.0,0.0,0.0,0.0,0.0,0.0,0.0,0.0,0.0,0,0.0,0,0.0,0.0,0,0,0,0,0,0,0,0,0,0,0,0.0,0.0,5.0,0.0,0.0,0.0,0.0,0.0,0,0,0,0,0,0,0,0,0,0,0,1,25,0.0,0.0,0,1.0,0.0,0,0,0.0,0.0,0,0,0.0,0,0.0,0.0,0,0.0,0,0.0,0.0,0.0,0.0,230.0,0.0,0.0,4.498,30.6,0.0,0.0,60.0,2.0,76.4
13,0.0,0.0,0.0,0.0,0.0,0.0,0.0,0.0,0.0,0.0,0.0,0,0.0,0,0.0,0.0,0,0,0,0,0,0,0,0,0,0,0,0.0,0.0,1.0,0.0,0.0,0.0,0.0,0.0,0,0,0,0,0,0,0,0,0,0,0,1,25,0.0,0.0,0,1.0,0.0,0,0,0.0,0.0,0,0,0.0,0,0.0,0.0,0,0.0,0,0.0,0.0,0.0,0.0,260.0,0.0,0.0,4.498,30.6,0.0,0.0,60.0,2.0,81.0
14,0.0,0.0,0.0,0.0,0.0,0.0,0.0,0.0,0.0,0.0,0.0,0,0.0,0,0.0,0.0,0,0,0,0,0,0,0,0,0,0,0,0.0,0.0,3.0,0.0,0.0,0.0,0.0,0.0,0,0,0,0,0,0,0,0,0,0,0,1,25,0.0,0.0,0,1.0,0.0,0,0,0.0,0.0,0,0,0.0,0,0.0,0.0,0,0.0,0,0.0,0.0,0.0,0.0,260.0,0.0,0.0,4.498,30.6,0.0,0.0,60.0,2.0,87.5
15,0.0,0.0,0.0,0.0,0.0,0.0,0.0,0.0,0.0,0.0,0.0,0,0.0,0,0.0,0.0,0,0,0,0,0,0,0,0,0,0,0,0.0,0.0,5.0,0.0,0.0,0.0,0.0,0.0,0,0,0,0,0,0,0,0,0,0,0,1,25,0.0,0.0,0,1.0,0.0,0,0,0.0,0.0,0,0,0.0,0,0.0,0.0,0,0.0,0,0.0,0.0,0.0,0.0,260.0,0.0,0.0,4.498,30.6,0.0,0.0,60.0,2.0,89.7
16,0.0,0.0,0.0,0.0,0.0,0.0,0.0,0.0,0.0,0.0,0.0,0,0.0,0,0.0,0.0,0,0,0,0,0,0,0,0,0,0,0,0.0,0.0,1.0,0.0,0.0,0.0,0.0,0.0,0,0,0,0,0,0,0,0,0,0,0,1,25,0.0,0.0,0,1.0,0.0,0,0,0.0,0.0,0,0,0.0,0,0.0,0.0,0,0.0,0,0.0,0.0,0.0,0.0,290.0,0.0,0.0,4.498,30.6,0.0,0.0,60.0,2.0,90.0
17,0.0,0.0,0.0,0.0,0.0,0.0,0.0,0.0,0.0,0.0,0.0,0,0.0,0,0.0,0.0,0,0,0,0,0,0,0,0,0,0,0,0.0,0.0,3.0,0.0,0.0,0.0,0.0,0.0,0,0,0,0,0,0,0,0,0,0,0,1,25,0.0,0.0,0,1.0,0.0,0,0,0.0,0.0,0,0,0.0,0,0.0,0.0,0,0.0,0,0.0,0.0,0.0,0.0,290.0,0.0,0.0,4.498,30.6,0.0,0.0,60.0,2.0,93.2
18,0.0,0.0,0.0,0.0,0.0,0.0,0.0,0.0,0.0,0.0,0.0,0,0.0,0,0.0,0.0,0,0,0,0,0,0,0,0,0,0,0,0.0,0.0,5.0,0.0,0.0,0.0,0.0,0.0,0,0,0,0,0,0,0,0,0,0,0,1,25,0.0,0.0,0,1.0,0.0,0,0,0.0,0.0,0,0,0.0,0,0.0,0.0,0,0.0,0,0.0,0.0,0.0,0.0,290.0,0.0,0.0,4.498,30.6,0.0,0.0,60.0,2.0,94.9
19,0.0,0.0,0.0,0.0,0.0,0.0,0.0,0.0,0.0,0.0,0.0,0,0.0,0,0.0,0.0,0,0,0,0,0,0,0,0,0,0,0,0.0,0.0,1.0,0.0,0.0,0.0,0.0,0.0,0,0,0,0,0,0,0,0,0,0,0,1,25,0.0,0.0,0,1.0,0.0,0,0,0.0,0.0,0,0,0.0,0,0.0,0.0,0,0.0,0,0.0,0.0,0.0,0.0,320.0,0.0,0.0,4.498,30.6,0.0,0.0,60.0,2.0,92.0
20,0.0,0.0,0.0,0.0,0.0,0.0,0.0,0.0,0.0,0.0,0.0,0,0.0,0,0.0,0.0,0,0,0,0,0,0,0,0,0,0,0,0.0,0.0,3.0,0.0,0.0,0.0,0.0,0.0,0,0,0,0,0,0,0,0,0,0,0,1,25,0.0,0.0,0,1.0,0.0,0,0,0.0,0.0,0,0,0.0,0,0.0,0.0,0,0.0,0,0.0,0.0,0.0,0.0,320.0,0.0,0.0,4.498,30.6,0.0,0.0,60.0,2.0,93.3
21,0.0,0.0,0.0,0.0,0.0,0.0,0.0,0.0,0.0,0.0,0.0,0,0.0,0,0.0,0.0,0,0,0,0,0,0,0,0,0,0,0,0.0,0.0,5.0,0.0,0.0,0.0,0.0,0.0,0,0,0,0,0,0,0,0,0,0,0,1,25,0.0,0.0,0,1.0,0.0,0,0,0.0,0.0,0,0,0.0,0,0.0,0.0,0,0.0,0,0.0,0.0,0.0,0.0,320.0,0.0,0.0,4.498,30.6,0.0,0.0,60.0,2.0,95.8
22,0.0,0.0,0.0,0.0,0.0,0.0,0.0,0.0,0.0,0.0,0.0,0,0.0,0,0.0,0.0,0,0,0,0,0,0,0,0,0,0,0,0.0,0.0,1.0,0.0,0.0,0.0,0.0,0.0,0,0,0,0,0,0,0,0,0,0,0,1,25,0.0,0.0,0,1.0,0.0,0,0,0.0,0.0,0,0,0.0,0,0.0,0.0,0,0.0,0,0.0,0.0,0.0,0.0,350.0,0.0,0.0,4.498,30.6,0.0,0.0,60.0,2.0,93.1
23,0.0,0.0,0.0,0.0,0.0,0.0,0.0,0.0,0.0,0.0,0.0,0,0.0,0,0.0,0.0,0,0,0,0,0,0,0,0,0,0,0,0.0,0.0,3.0,0.0,0.0,0.0,0.0,0.0,0,0,0,0,0,0,0,0,0,0,0,1,25,0.0,0.0,0,1.0,0.0,0,0,0.0,0.0,0,0,0.0,0,0.0,0.0,0,0.0,0,0.0,0.0,0.0,0.0,350.0,0.0,0.0,4.498,30.6,0.0,0.0,60.0,2.0,93.3
24,0.0,0.0,0.0,0.0,0.0,0.0,0.0,0.0,0.0,0.0,0.0,0,0.0,0,0.0,0.0,0,0,0,0,0,0,0,0,0,0,0,0.0,0.0,5.0,0.0,0.0,0.0,0.0,0.0,0,0,0,0,0,0,0,0,0,0,0,1,25,0.0,0.0,0,1.0,0.0,0,0,0.0,0.0,0,0,0.0,0,0.0,0.0,0,0.0,0,0.0,0.0,0.0,0.0,350.0,0.0,0.0,4.498,30.6,0.0,0.0,60.0,2.0,95.8
26,0.0,0.0,0.0,0.0,0.0,0.0,0.0,0.0,0.0,0.0,0.0,0,0.0,0,0.0,0.0,0,0,0,0,0,0,0,0,0,0,0,0.0,0.0,1.0,0.0,0.0,0.0,0.0,0.0,0,0,0,0,0,0,0,0,0,0,0,1,25,0.0,0.0,0,1.0,0.0,0,0,0.0,0.0,0,0,0.0,0,0.0,0.0,0,0.0,0,0.0,0.0,0.0,0.0,200.0,0.0,0.0,4.498,30.6,0.0,0.0,60.0,1.04,40.2
27,0.0,0.0,0.0,0.0,0.0,0.0,0.0,0.0,0.0,0.0,0.0,0,0.0,0,0.0,0.0,0,0,0,0,0,0,0,0,0,0,0,0.0,0.0,1.0,0.0,0.0,0.0,0.0,0.0,0,0,0,0,0,0,0,0,0,0,0,1,25,0.0,0.0,0,1.0,0.0,0,0,0.0,0.0,0,0,0.0,0,0.0,0.0,0,0.0,0,0.0,0.0,0.0,0.0,200.0,0.0,0.0,4.498,30.6,0.0,0.0,60.0,0.69,30.1
29,0.0,0.0,0.0,0.0,0.0,0.0,0.0,0.0,0.0,0.0,0.0,0,0.0,0,0.0,0.0,0,0,0,0,0,0,0,0,0,0,0,0.0,0.0,1.0,0.0,0.0,0.0,0.0,0.0,0,0,0,0,0,0,0,0,0,0,0,1,25,0.0,0.0,0,1.0,0.0,0,0,0.0,0.0,0,0,0.0,0,0.0,0.0,0,0.0,0,0.0,0.0,0.0,0.0,230.0,0.0,0.0,4.498,30.6,0.0,0.0,60.0,1.04,64.6
30,0.0,0.0,0.0,0.0,0.0,0.0,0.0,0.0,0.0,0.0,0.0,0,0.0,0,0.0,0.0,0,0,0,0,0,0,0,0,0,0,0,0.0,0.0,1.0,0.0,0.0,0.0,0.0,0.0,0,0,0,0,0,0,0,0,0,0,0,1,25,0.0,0.0,0,1.0,0.0,0,0,0.0,0.0,0,0,0.0,0,0.0,0.0,0,0.0,0,0.0,0.0,0.0,0.0,230.0,0.0,0.0,4.498,30.6,0.0,0.0,60.0,0.69,54.7
32,0.0,0.0,0.0,0.0,0.0,0.0,0.0,0.0,0.0,0.0,0.0,0,0.0,0,0.0,0.0,0,0,0,0,0,0,0,0,0,0,0,0.0,0.0,1.0,0.0,0.0,0.0,0.0,0.0,0,0,0,0,0,0,0,0,0,0,0,1,25,0.0,0.0,0,1.0,0.0,0,0,0.0,0.0,0,0,0.0,0,0.0,0.0,0,0.0,0,0.0,0.0,0.0,0.0,260.0,0.0,0.0,4.498,30.6,0.0,0.0,60.0,1.04,75.5
33,0.0,0.0,0.0,0.0,0.0,0.0,0.0,0.0,0.0,0.0,0.0,0,0.0,0,0.0,0.0,0,0,0,0,0,0,0,0,0,0,0,0.0,0.0,1.0,0.0,0.0,0.0,0.0,0.0,0,0,0,0,0,0,0,0,0,0,0,1,25,0.0,0.0,0,1.0,0.0,0,0,0.0,0.0,0,0,0.0,0,0.0,0.0,0,0.0,0,0.0,0.0,0.0,0.0,260.0,0.0,0.0,4.498,30.6,0.0,0.0,60.0,0.69,71.3
35,0.0,0.0,0.0,0.0,0.0,0.0,0.0,0.0,0.0,0.0,0.0,0,0.0,0,0.0,0.0,0,0,0,0,0,0,0,0,0,0,0,0.0,0.0,3.0,0.0,0.0,0.0,0.0,0.0,0,0,0,0,0,0,0,0,0,0,0,1,25,0.0,0.0,0,1.0,0.0,0,0,0.0,0.0,0,0,0.0,0,0.0,0.0,0,0.0,0,0.0,0.0,0.0,0.0,200.0,0.0,0.0,4.498,30.6,0.0,0.0,60.0,1.04,51.2
36,0.0,0.0,0.0,0.0,0.0,0.0,0.0,0.0,0.0,0.0,0.0,0,0.0,0,0.0,0.0,0,0,0,0,0,0,0,0,0,0,0,0.0,0.0,3.0,0.0,0.0,0.0,0.0,0.0,0,0,0,0,0,0,0,0,0,0,0,1,25,0.0,0.0,0,1.0,0.0,0,0,0.0,0.0,0,0,0.0,0,0.0,0.0,0,0.0,0,0.0,0.0,0.0,0.0,200.0,0.0,0.0,4.498,30.6,0.0,0.0,60.0,0.69,40.3
38,0.0,0.0,0.0,0.0,0.0,0.0,0.0,0.0,0.0,0.0,0.0,0,0.0,0,0.0,0.0,0,0,0,0,0,0,0,0,0,0,0,0.0,0.0,3.0,0.0,0.0,0.0,0.0,0.0,0,0,0,0,0,0,0,0,0,0,0,1,25,0.0,0.0,0,1.0,0.0,0,0,0.0,0.0,0,0,0.0,0,0.0,0.0,0,0.0,0,0.0,0.0,0.0,0.0,230.0,0.0,0.0,4.498,30.6,0.0,0.0,60.0,1.04,82.2
39,0.0,0.0,0.0,0.0,0.0,0.0,0.0,0.0,0.0,0.0,0.0,0,0.0,0,0.0,0.0,0,0,0,0,0,0,0,0,0,0,0,0.0,0.0,3.0,0.0,0.0,0.0,0.0,0.0,0,0,0,0,0,0,0,0,0,0,0,1,25,0.0,0.0,0,1.0,0.0,0,0,0.0,0.0,0,0,0.0,0,0.0,0.0,0,0.0,0,0.0,0.0,0.0,0.0,230.0,0.0,0.0,4.498,30.6,0.0,0.0,60.0,0.69,75.8
41,0.0,0.0,0.0,0.0,0.0,0.0,0.0,0.0,0.0,0.0,0.0,0,0.0,0,0.0,0.0,0,0,0,0,0,0,0,0,0,0,0,0.0,0.0,3.0,0.0,0.0,0.0,0.0,0.0,0,0,0,0,0,0,0,0,0,0,0,1,25,0.0,0.0,0,1.0,0.0,0,0,0.0,0.0,0,0,0.0,0,0.0,0.0,0,0.0,0,0.0,0.0,0.0,0.0,260.0,0.0,0.0,4.498,30.6,0.0,0.0,60.0,1.04,90.2
42,0.0,0.0,0.0,0.0,0.0,0.0,0.0,0.0,0.0,0.0,0.0,0,0.0,0,0.0,0.0,0,0,0,0,0,0,0,0,0,0,0,0.0,0.0,3.0,0.0,0.0,0.0,0.0,0.0,0,0,0,0,0,0,0,0,0,0,0,1,25,0.0,0.0,0,1.0,0.0,0,0,0.0,0.0,0,0,0.0,0,0.0,0.0,0,0.0,0,0.0,0.0,0.0,0.0,260.0,0.0,0.0,4.498,30.6,0.0,0.0,60.0,0.69,86.4
44,0.0,0.0,0.0,0.0,0.0,0.0,0.0,0.0,0.0,0.0,0.0,0,0.0,0,0.0,0.0,0,0,0,0,0,0,0,0,0,0,0,0.0,0.0,5.0,0.0,0.0,0.0,0.0,0.0,0,0,0,0,0,0,0,0,0,0,0,1,25,0.0,0.0,0,1.0,0.0,0,0,0.0,0.0,0,0,0.0,0,0.0,0.0,0,0.0,0,0.0,0.0,0.0,0.0,200.0,0.0,0.0,4.498,30.6,0.0,0.0,60.0,1.04,59.2
45,0.0,0.0,0.0,0.0,0.0,0.0,0.0,0.0,0.0,0.0,0.0,0,0.0,0,0.0,0.0,0,0,0,0,0,0,0,0,0,0,0,0.0,0.0,5.0,0.0,0.0,0.0,0.0,0.0,0,0,0,0,0,0,0,0,0,0,0,1,25,0.0,0.0,0,1.0,0.0,0,0,0.0,0.0,0,0,0.0,0,0.0,0.0,0,0.0,0,0.0,0.0,0.0,0.0,200.0,0.0,0.0,4.498,30.6,0.0,0.0,60.0,0.69,45.9
47,0.0,0.0,0.0,0.0,0.0,0.0,0.0,0.0,0.0,0.0,0.0,0,0.0,0,0.0,0.0,0,0,0,0,0,0,0,0,0,0,0,0.0,0.0,5.0,0.0,0.0,0.0,0.0,0.0,0,0,0,0,0,0,0,0,0,0,0,1,25,0.0,0.0,0,1.0,0.0,0,0,0.0,0.0,0,0,0.0,0,0.0,0.0,0,0.0,0,0.0,0.0,0.0,0.0,230.0,0.0,0.0,4.498,30.6,0.0,0.0,60.0,1.04,81.8
48,0.0,0.0,0.0,0.0,0.0,0.0,0.0,0.0,0.0,0.0,0.0,0,0.0,0,0.0,0.0,0,0,0,0,0,0,0,0,0,0,0,0.0,0.0,5.0,0.0,0.0,0.0,0.0,0.0,0,0,0,0,0,0,0,0,0,0,0,1,25,0.0,0.0,0,1.0,0.0,0,0,0.0,0.0,0,0,0.0,0,0.0,0.0,0,0.0,0,0.0,0.0,0.0,0.0,230.0,0.0,0.0,4.498,30.6,0.0,0.0,60.0,0.69,74.6
50,0.0,0.0,0.0,0.0,0.0,0.0,0.0,0.0,0.0,0.0,0.0,0,0.0,0,0.0,0.0,0,0,0,0,0,0,0,0,0,0,0,0.0,0.0,5.0,0.0,0.0,0.0,0.0,0.0,0,0,0,0,0,0,0,0,0,0,0,1,25,0.0,0.0,0,1.0,0.0,0,0,0.0,0.0,0,0,0.0,0,0.0,0.0,0,0.0,0,0.0,0.0,0.0,0.0,260.0,0.0,0.0,4.498,30.6,0.0,0.0,60.0,1.04,92.2
51,0.0,0.0,0.0,0.0,0.0,0.0,0.0,0.0,0.0,0.0,0.0,0,0.0,0,0.0,0.0,0,0,0,0,0,0,0,0,0,0,0,0.0,0.0,5.0,0.0,0.0,0.0,0.0,0.0,0,0,0,0,0,0,0,0,0,0,0,1,25,0.0,0.0,0,1.0,0.0,0,0,0.0,0.0,0,0,0.0,0,0.0,0.0,0,0.0,0,0.0,0.0,0.0,0.0,260.0,0.0,0.0,4.498,30.6,0.0,0.0,60.0,0.69,91.9
52,0.0,0.0,0.0,0.0,0.0,0.0,0.0,0.0,0.0,0.0,0.0,0,0.0,0,0.0,0.0,0,0,0,0,0,0,0,0,0,0,0,0.0,1.0,0.0,0.0,0.0,0.0,0.0,0.0,0,0,0,0,1,0,0,0,0,0,0,0,500,5.0,0.0,0,1.0,0.0,0,0,0.0,0.0,0,0,0.0,0,0.0,0.0,0,0.0,0,0.0,0.0,0.0,0.0,120.0,0.0,0.0,4.0,2.6,0.0,0.0,60.0,2.0,1.41
53,0.0,0.0,0.0,0.0,0.0,0.0,0.0,0.0,0.0,0.0,0.0,0,0.0,0,0.0,0.0,0,0,0,0,0,0,0,0,0,0,0,0.0,1.0,0.0,0.0,0.0,0.0,0.0,0.0,0,0,0,0,1,0,0,0,0,0,0,0,500,5.0,0.0,0,1.0,0.0,0,0,0.0,0.0,0,0,0.0,0,0.0,0.0,0,0.0,0,0.0,0.0,0.0,0.0,160.0,0.0,0.0,4.0,2.6,0.0,0.0,60.0,2.0,0.282
54,0.0,0.0,0.0,0.0,0.0,0.0,0.0,0.0,0.0,0.0,0.0,0,0.0,0,0.0,0.0,0,0,0,0,0,0,0,0,0,0,0,0.0,1.0,0.0,0.0,0.0,0.0,0.0,0.0,0,0,0,0,1,0,0,0,0,0,0,0,500,5.0,0.0,0,1.0,0.0,0,0,0.0,0.0,0,0,0.0,0,0.0,0.0,0,0.0,0,0.0,0.0,0.0,0.0,200.0,0.0,0.0,4.0,2.6,0.0,0.0,60.0,2.0,1.27
55,0.0,0.0,0.0,0.0,0.0,0.0,0.0,0.0,0.0,0.0,0.0,0,0.0,0,0.0,0.0,0,0,0,0,0,0,0,0,0,0,0,0.0,1.0,0.0,0.0,0.0,0.0,0.0,0.0,0,0,0,0,1,0,0,0,0,0,0,0,500,5.0,0.0,0,1.0,0.0,0,0,0.0,0.0,0,0,0.0,0,0.0,0.0,0,0.0,0,0.0,0.0,0.0,0.0,240.0,0.0,0.0,4.0,2.6,0.0,0.0,60.0,2.0,5.77
56,0.0,0.0,0.0,0.0,0.0,0.0,0.0,0.0,0.0,0.0,0.0,0,0.0,0,0.0,0.0,0,0,0,0,0,0,0,0,0,0,0,0.0,1.0,0.0,0.0,0.0,0.0,0.0,0.0,0,0,0,0,1,0,0,0,0,0,0,0,500,5.0,0.0,0,1.0,0.0,0,0,0.0,0.0,0,0,0.0,0,0.0,0.0,0,0.0,0,0.0,0.0,0.0,0.0,280.0,0.0,0.0,4.0,2.6,0.0,0.0,60.0,2.0,14.2
57,0.0,0.0,0.0,0.0,0.0,0.0,0.0,0.0,0.0,0.0,0.0,0,0.0,0,0.0,0.0,0,0,0,0,0,0,0,0,0,0,0,0.0,1.0,0.0,0.0,0.0,0.0,0.0,0.0,0,0,0,0,1,0,0,0,0,0,0,0,500,5.0,0.0,0,1.0,0.0,0,0,0.0,0.0,0,0,0.0,0,0.0,0.0,0,0.0,0,0.0,0.0,0.0,0.0,320.0,0.0,0.0,4.0,2.6,0.0,0.0,60.0,2.0,17.3
58,0.0,0.0,0.0,0.0,0.0,0.0,0.0,0.0,0.0,0.0,0.0,0,0.0,0,0.0,0.0,0,0,0,0,0,0,0,0,0,0,0,0.0,1.0,0.0,0.0,0.0,0.0,0.0,0.0,0,0,0,0,1,0,0,0,0,0,0,0,500,5.0,0.0,0,1.0,0.0,0,0,0.0,0.0,0,0,0.0,0,0.0,0.0,0,0.0,0,0.0,0.0,0.0,0.0,360.0,0.0,0.0,4.0,2.6,0.0,0.0,60.0,2.0,18.3
59,0.0,0.0,0.0,0.0,0.0,0.0,0.0,0.0,0.0,0.0,0.0,0,0.0,0,0.0,0.0,0,0,0,0,0,0,0,0,0,0,0,0.0,0.0,1.0,0.0,0.0,0.0,0.0,0.0,0,0,0,0,0,1,0,0,0,0,0,0,400,2.0,0.0,0,1.0,0.0,0,0,0.0,0.0,0,0,0.0,0,0.0,0.0,0,0.0,0,0.0,0.0,0.0,0.0,120.0,0.0,0.0,4.0,2.6,0.0,0.0,60.0,2.0,0.563
60,0.0,0.0,0.0,0.0,0.0,0.0,0.0,0.0,0.0,0.0,0.0,0,0.0,0,0.0,0.0,0,0,0,0,0,0,0,0,0,0,0,0.0,0.0,1.0,0.0,0.0,0.0,0.0,0.0,0,0,0,0,0,1,0,0,0,0,0,0,400,2.0,0.0,0,1.0,0.0,0,0,0.0,0.0,0,0,0.0,0,0.0,0.0,0,0.0,0,0.0,0.0,0.0,0.0,160.0,0.0,0.0,4.0,2.6,0.0,0.0,60.0,2.0,0.282
61,0.0,0.0,0.0,0.0,0.0,0.0,0.0,0.0,0.0,0.0,0.0,0,0.0,0,0.0,0.0,0,0,0,0,0,0,0,0,0,0,0,0.0,0.0,1.0,0.0,0.0,0.0,0.0,0.0,0,0,0,0,0,1,0,0,0,0,0,0,400,2.0,0.0,0,1.0,0.0,0,0,0.0,0.0,0,0,0.0,0,0.0,0.0,0,0.0,0,0.0,0.0,0.0,0.0,200.0,0.0,0.0,4.0,2.6,0.0,0.0,60.0,2.0,0.986
62,0.0,0.0,0.0,0.0,0.0,0.0,0.0,0.0,0.0,0.0,0.0,0,0.0,0,0.0,0.0,0,0,0,0,0,0,0,0,0,0,0,0.0,0.0,1.0,0.0,0.0,0.0,0.0,0.0,0,0,0,0,0,1,0,0,0,0,0,0,400,2.0,0.0,0,1.0,0.0,0,0,0.0,0.0,0,0,0.0,0,0.0,0.0,0,0.0,0,0.0,0.0,0.0,0.0,240.0,0.0,0.0,4.0,2.6,0.0,0.0,60.0,2.0,5.21
63,0.0,0.0,0.0,0.0,0.0,0.0,0.0,0.0,0.0,0.0,0.0,0,0.0,0,0.0,0.0,0,0,0,0,0,0,0,0,0,0,0,0.0,0.0,1.0,0.0,0.0,0.0,0.0,0.0,0,0,0,0,0,1,0,0,0,0,0,0,400,2.0,0.0,0,1.0,0.0,0,0,0.0,0.0,0,0,0.0,0,0.0,0.0,0,0.0,0,0.0,0.0,0.0,0.0,280.0,0.0,0.0,4.0,2.6,0.0,0.0,60.0,2.0,8.31
64,0.0,0.0,0.0,0.0,0.0,0.0,0.0,0.0,0.0,0.0,0.0,0,0.0,0,0.0,0.0,0,0,0,0,0,0,0,0,0,0,0,0.0,0.0,1.0,0.0,0.0,0.0,0.0,0.0,0,0,0,0,0,1,0,0,0,0,0,0,400,2.0,0.0,0,1.0,0.0,0,0,0.0,0.0,0,0,0.0,0,0.0,0.0,0,0.0,0,0.0,0.0,0.0,0.0,320.0,0.0,0.0,4.0,2.6,0.0,0.0,60.0,2.0,9.15
65,0.0,0.0,0.0,0.0,0.0,0.0,0.0,0.0,0.0,0.0,0.0,0,0.0,0,0.0,0.0,0,0,0,0,0,0,0,0,0,0,0,0.0,0.0,1.0,0.0,0.0,0.0,0.0,0.0,0,0,0,0,0,1,0,0,0,0,0,0,400,2.0,0.0,0,1.0,0.0,0,0,0.0,0.0,0,0,0.0,0,0.0,0.0,0,0.0,0,0.0,0.0,0.0,0.0,360.0,0.0,0.0,4.0,2.6,0.0,0.0,60.0,2.0,5.63
66,0.0,0.0,0.0,0.0,0.0,0.0,0.0,0.0,0.0,0.0,0.0,0,0.0,0,0.0,0.0,0,0,0,0,0,0,0,0,0,0,0,0.0,0.0,3.0,0.0,0.0,0.0,0.0,0.0,0,0,0,0,0,0,0,0,0,0,0,1,400,2.0,0.0,0,0.0,0.0,0,0,0.0,0.0,0,0,0.0,0,0.0,0.0,0,0.0,1,0.0,0.0,0.0,0.0,120.0,0.0,0.0,4.0,2.6,0.0,0.0,60.0,2.0,0.282
67,0.0,0.0,0.0,0.0,0.0,0.0,0.0,0.0,0.0,0.0,0.0,0,0.0,0,0.0,0.0,0,0,0,0,0,0,0,0,0,0,0,0.0,0.0,3.0,0.0,0.0,0.0,0.0,0.0,0,0,0,0,0,0,0,0,0,0,0,1,400,2.0,0.0,0,0.0,0.0,0,0,0.0,0.0,0,0,0.0,0,0.0,0.0,0,0.0,1,0.0,0.0,0.0,0.0,160.0,0.0,0.0,4.0,2.6,0.0,0.0,60.0,2.0,0.141
68,0.0,0.0,0.0,0.0,0.0,0.0,0.0,0.0,0.0,0.0,0.0,0,0.0,0,0.0,0.0,0,0,0,0,0,0,0,0,0,0,0,0.0,0.0,3.0,0.0,0.0,0.0,0.0,0.0,0,0,0,0,0,0,0,0,0,0,0,1,400,2.0,0.0,0,0.0,0.0,0,0,0.0,0.0,0,0,0.0,0,0.0,0.0,0,0.0,1,0.0,0.0,0.0,0.0,240.0,0.0,0.0,4.0,2.6,0.0,0.0,60.0,2.0,3.24
69,0.0,0.0,0.0,0.0,0.0,0.0,0.0,0.0,0.0,0.0,0.0,0,0.0,0,0.0,0.0,0,0,0,0,0,0,0,0,0,0,0,0.0,0.0,3.0,0.0,0.0,0.0,0.0,0.0,0,0,0,0,0,0,0,0,0,0,0,1,400,2.0,0.0,0,0.0,0.0,0,0,0.0,0.0,0,0,0.0,0,0.0,0.0,0,0.0,1,0.0,0.0,0.0,0.0,280.0,0.0,0.0,4.0,2.6,0.0,0.0,60.0,2.0,11.4
70,0.0,0.0,0.0,0.0,0.0,0.0,0.0,0.0,0.0,0.0,0.0,0,0.0,0,0.0,0.0,0,0,0,0,0,0,0,0,0,0,0,0.0,0.0,3.0,0.0,0.0,0.0,0.0,0.0,0,0,0,0,0,0,0,0,0,0,0,1,400,2.0,0.0,0,0.0,0.0,0,0,0.0,0.0,0,0,0.0,0,0.0,0.0,0,0.0,1,0.0,0.0,0.0,0.0,320.0,0.0,0.0,4.0,2.6,0.0,0.0,60.0,2.0,33.4
71,0.0,0.0,0.0,0.0,0.0,0.0,0.0,0.0,0.0,0.0,0.0,0,0.0,0,0.0,0.0,0,0,0,0,0,0,0,0,0,0,0,0.0,0.0,3.0,0.0,0.0,0.0,0.0,0.0,0,0,0,0,0,0,0,0,0,0,0,1,400,2.0,0.0,0,0.0,0.0,0,0,0.0,0.0,0,0,0.0,0,0.0,0.0,0,0.0,1,0.0,0.0,0.0,0.0,360.0,0.0,0.0,4.0,2.6,0.0,0.0,60.0,2.0,25.2
72,0.0,0.0,0.0,0.0,0.0,0.0,0.0,0.0,0.0,0.0,0.0,0,0.0,0,0.0,0.0,0,0,0,0,0,0,0,0,0,0,0,0.0,0.0,3.0,0.0,0.0,0.0,0.0,0.0,0,0,0,0,0,1,0,0,0,0,0,0,25,0.0,0.0,0,0.0,0.0,0,0,0.0,0.0,0,0,0.0,0,0.0,0.0,0,0.0,1,0.0,0.0,0.0,0.0,200.0,0.0,0.0,4.0,2.6,0.0,0.0,60.0,2.0,0.0
73,0.0,0.0,0.0,0.0,0.0,0.0,0.0,0.0,0.0,0.0,0.0,0,0.0,0,0.0,0.0,0,0,0,0,0,0,0,0,0,0,0,0.0,0.0,3.0,0.0,0.0,0.0,0.0,0.0,0,0,0,0,0,1,0,0,0,0,0,0,25,0.0,0.0,0,0.0,0.0,0,0,0.0,0.0,0,0,0.0,0,0.0,0.0,0,0.0,1,0.0,0.0,0.0,0.0,240.0,0.0,0.0,4.0,2.6,0.0,0.0,60.0,2.0,0.141
74,0.0,0.0,0.0,0.0,0.0,0.0,0.0,0.0,0.0,0.0,0.0,0,0.0,0,0.0,0.0,0,0,0,0,0,0,0,0,0,0,0,0.0,0.0,3.0,0.0,0.0,0.0,0.0,0.0,0,0,0,0,0,1,0,0,0,0,0,0,25,0.0,0.0,0,0.0,0.0,0,0,0.0,0.0,0,0,0.0,0,0.0,0.0,0,0.0,1,0.0,0.0,0.0,0.0,280.0,0.0,0.0,4.0,2.6,0.0,0.0,60.0,2.0,2.39
75,0.0,0.0,0.0,0.0,0.0,0.0,0.0,0.0,0.0,0.0,0.0,0,0.0,0,0.0,0.0,0,0,0,0,0,0,0,0,0,0,0,0.0,0.0,3.0,0.0,0.0,0.0,0.0,0.0,0,0,0,0,0,1,0,0,0,0,0,0,25,0.0,0.0,0,0.0,0.0,0,0,0.0,0.0,0,0,0.0,0,0.0,0.0,0,0.0,1,0.0,0.0,0.0,0.0,320.0,0.0,0.0,4.0,2.6,0.0,0.0,60.0,2.0,10.1
76,0.0,0.0,0.0,0.0,0.0,0.0,0.0,0.0,0.0,0.0,0.0,0,0.0,0,0.0,0.0,0,0,0,0,0,0,0,0,0,0,0,0.0,0.0,3.0,0.0,0.0,0.0,0.0,0.0,0,0,0,0,0,1,0,0,0,0,0,0,25,0.0,0.0,0,0.0,0.0,0,0,0.0,0.0,0,0,0.0,0,0.0,0.0,0,0.0,1,0.0,0.0,0.0,0.0,361.0,0.0,0.0,4.0,2.6,0.0,0.0,60.0,2.0,22.7
77,0.0,0.0,0.0,0.0,0.0,0.0,0.0,0.0,0.0,0.0,0.0,0,0.0,0,0.0,0.0,0,0,0,0,0,0,0,0,0,0,0,0.0,1.0,0.0,0.0,0.0,0.0,0.0,0.0,0,0,0,0,1,0,0,0,0,0,0,0,500,5.0,0.0,0,1.0,0.0,0,0,0.0,0.0,0,0,0.0,0,0.0,0.0,0,0.0,0,0.0,0.0,0.0,0.0,120.0,0.0,0.0,4.0,20.0,0.0,0.0,60.0,2.0,0.223
78,0.0,0.0,0.0,0.0,0.0,0.0,0.0,0.0,0.0,0.0,0.0,0,0.0,0,0.0,0.0,0,0,0,0,0,0,0,0,0,0,0,0.0,1.0,0.0,0.0,0.0,0.0,0.0,0.0,0,0,0,0,1,0,0,0,0,0,0,0,500,5.0,0.0,0,1.0,0.0,0,0,0.0,0.0,0,0,0.0,0,0.0,0.0,0,0.0,0,0.0,0.0,0.0,0.0,160.0,0.0,0.0,4.0,20.0,0.0,0.0,60.0,2.0,0.467
79,0.0,0.0,0.0,0.0,0.0,0.0,0.0,0.0,0.0,0.0,0.0,0,0.0,0,0.0,0.0,0,0,0,0,0,0,0,0,0,0,0,0.0,1.0,0.0,0.0,0.0,0.0,0.0,0.0,0,0,0,0,1,0,0,0,0,0,0,0,500,5.0,0.0,0,1.0,0.0,0,0,0.0,0.0,0,0,0.0,0,0.0,0.0,0,0.0,0,0.0,0.0,0.0,0.0,200.0,0.0,0.0,4.0,20.0,0.0,0.0,60.0,2.0,0.0
80,0.0,0.0,0.0,0.0,0.0,0.0,0.0,0.0,0.0,0.0,0.0,0,0.0,0,0.0,0.0,0,0,0,0,0,0,0,0,0,0,0,0.0,1.0,0.0,0.0,0.0,0.0,0.0,0.0,0,0,0,0,1,0,0,0,0,0,0,0,500,5.0,0.0,0,1.0,0.0,0,0,0.0,0.0,0,0,0.0,0,0.0,0.0,0,0.0,0,0.0,0.0,0.0,0.0,240.0,0.0,0.0,4.0,20.0,0.0,0.0,60.0,2.0,14.3
81,0.0,0.0,0.0,0.0,0.0,0.0,0.0,0.0,0.0,0.0,0.0,0,0.0,0,0.0,0.0,0,0,0,0,0,0,0,0,0,0,0,0.0,1.0,0.0,0.0,0.0,0.0,0.0,0.0,0,0,0,0,1,0,0,0,0,0,0,0,500,5.0,0.0,0,1.0,0.0,0,0,0.0,0.0,0,0,0.0,0,0.0,0.0,0,0.0,0,0.0,0.0,0.0,0.0,280.0,0.0,0.0,4.0,20.0,0.0,0.0,60.0,2.0,41.4
82,0.0,0.0,0.0,0.0,0.0,0.0,0.0,0.0,0.0,0.0,0.0,0,0.0,0,0.0,0.0,0,0,0,0,0,0,0,0,0,0,0,0.0,1.0,0.0,0.0,0.0,0.0,0.0,0.0,0,0,0,0,1,0,0,0,0,0,0,0,500,5.0,0.0,0,1.0,0.0,0,0,0.0,0.0,0,0,0.0,0,0.0,0.0,0,0.0,0,0.0,0.0,0.0,0.0,320.0,0.0,0.0,4.0,20.0,0.0,0.0,60.0,2.0,77.5
83,0.0,0.0,0.0,0.0,0.0,0.0,0.0,0.0,0.0,0.0,0.0,0,0.0,0,0.0,0.0,0,0,0,0,0,0,0,0,0,0,0,0.0,1.0,0.0,0.0,0.0,0.0,0.0,0.0,0,0,0,0,1,0,0,0,0,0,0,0,500,5.0,0.0,0,1.0,0.0,0,0,0.0,0.0,0,0,0.0,0,0.0,0.0,0,0.0,0,0.0,0.0,0.0,0.0,360.0,0.0,0.0,4.0,20.0,0.0,0.0,60.0,2.0,85.5
84,0.0,0.0,0.0,0.0,0.0,0.0,0.0,0.0,0.0,0.0,0.0,0,0.0,0,0.0,0.0,0,0,0,0,0,0,0,0,0,0,0,0.0,1.0,0.0,0.0,0.0,0.0,0.0,0.0,0,0,0,0,1,0,0,0,0,0,0,0,500,5.0,0.0,0,1.0,0.0,0,0,0.0,0.0,0,0,0.0,0,0.0,0.0,0,0.0,0,0.0,0.0,0.0,0.0,100.0,0.0,0.0,0.5,2.6,0.0,0.0,60.0,2.0,0.832
85,0.0,0.0,0.0,0.0,0.0,0.0,0.0,0.0,0.0,0.0,0.0,0,0.0,0,0.0,0.0,0,0,0,0,0,0,0,0,0,0,0,0.0,1.0,0.0,0.0,0.0,0.0,0.0,0.0,0,0,0,0,1,0,0,0,0,0,0,0,500,5.0,0.0,0,1.0,0.0,0,0,0.0,0.0,0,0,0.0,0,0.0,0.0,0,0.0,0,0.0,0.0,0.0,0.0,150.0,0.0,0.0,0.5,2.6,0.0,0.0,60.0,2.0,1.12
86,0.0,0.0,0.0,0.0,0.0,0.0,0.0,0.0,0.0,0.0,0.0,0,0.0,0,0.0,0.0,0,0,0,0,0,0,0,0,0,0,0,0.0,1.0,0.0,0.0,0.0,0.0,0.0,0.0,0,0,0,0,1,0,0,0,0,0,0,0,500,5.0,0.0,0,1.0,0.0,0,0,0.0,0.0,0,0,0.0,0,0.0,0.0,0,0.0,0,0.0,0.0,0.0,0.0,200.0,0.0,0.0,0.5,2.6,0.0,0.0,60.0,2.0,5.82
87,0.0,0.0,0.0,0.0,0.0,0.0,0.0,0.0,0.0,0.0,0.0,0,0.0,0,0.0,0.0,0,0,0,0,0,0,0,0,0,0,0,0.0,1.0,0.0,0.0,0.0,0.0,0.0,0.0,0,0,0,0,1,0,0,0,0,0,0,0,500,5.0,0.0,0,1.0,0.0,0,0,0.0,0.0,0,0,0.0,0,0.0,0.0,0,0.0,0,0.0,0.0,0.0,0.0,250.0,0.0,0.0,0.5,2.6,0.0,0.0,60.0,2.0,14.2
88,0.0,0.0,0.0,0.0,0.0,0.0,0.0,0.0,0.0,0.0,0.0,0,0.0,0,0.0,0.0,0,0,0,0,0,0,0,0,0,0,0,0.0,1.0,0.0,0.0,0.0,0.0,0.0,0.0,0,0,0,0,1,0,0,0,0,0,0,0,500,5.0,0.0,0,1.0,0.0,0,0,0.0,0.0,0,0,0.0,0,0.0,0.0,0,0.0,0,0.0,0.0,0.0,0.0,300.0,0.0,0.0,0.5,2.6,0.0,0.0,60.0,2.0,17.7
89,0.0,0.0,0.0,0.0,0.0,0.0,0.0,0.0,0.0,0.0,0.0,0,0.0,0,0.0,0.0,0,0,0,0,0,0,0,0,0,0,0,0.0,1.0,0.0,0.0,0.0,0.0,0.0,0.0,0,0,0,0,1,0,0,0,0,0,0,0,500,5.0,0.0,0,1.0,0.0,0,0,0.0,0.0,0,0,0.0,0,0.0,0.0,0,0.0,0,0.0,0.0,0.0,0.0,360.0,0.0,0.0,0.5,2.6,0.0,0.0,60.0,2.0,18.3
90,0.0,0.0,0.0,0.0,0.0,0.0,0.0,0.0,0.0,0.0,0.0,0,0.0,0,0.0,0.0,0,0,0,0,0,0,0,0,0,0,0,0.0,1.0,0.0,0.0,0.0,0.0,0.0,0.0,0,0,0,0,1,0,0,0,0,0,0,0,500,5.0,0.0,0,1.0,0.0,0,0,0.0,0.0,0,0,0.0,0,0.0,0.0,0,0.0,0,0.0,0.0,0.0,0.0,100.0,0.0,0.0,1.0,2.6,0.0,0.0,60.0,2.0,5.08
91,0.0,0.0,0.0,0.0,0.0,0.0,0.0,0.0,0.0,0.0,0.0,0,0.0,0,0.0,0.0,0,0,0,0,0,0,0,0,0,0,0,0.0,1.0,0.0,0.0,0.0,0.0,0.0,0.0,0,0,0,0,1,0,0,0,0,0,0,0,500,5.0,0.0,0,1.0,0.0,0,0,0.0,0.0,0,0,0.0,0,0.0,0.0,0,0.0,0,0.0,0.0,0.0,0.0,150.0,0.0,0.0,1.0,2.6,0.0,0.0,60.0,2.0,3.46
92,0.0,0.0,0.0,0.0,0.0,0.0,0.0,0.0,0.0,0.0,0.0,0,0.0,0,0.0,0.0,0,0,0,0,0,0,0,0,0,0,0,0.0,1.0,0.0,0.0,0.0,0.0,0.0,0.0,0,0,0,0,1,0,0,0,0,0,0,0,500,5.0,0.0,0,1.0,0.0,0,0,0.0,0.0,0,0,0.0,0,0.0,0.0,0,0.0,0,0.0,0.0,0.0,0.0,200.0,0.0,0.0,1.0,2.6,0.0,0.0,60.0,2.0,15.4
93,0.0,0.0,0.0,0.0,0.0,0.0,0.0,0.0,0.0,0.0,0.0,0,0.0,0,0.0,0.0,0,0,0,0,0,0,0,0,0,0,0,0.0,1.0,0.0,0.0,0.0,0.0,0.0,0.0,0,0,0,0,1,0,0,0,0,0,0,0,500,5.0,0.0,0,1.0,0.0,0,0,0.0,0.0,0,0,0.0,0,0.0,0.0,0,0.0,0,0.0,0.0,0.0,0.0,250.0,0.0,0.0,1.0,2.6,0.0,0.0,60.0,2.0,60.4
94,0.0,0.0,0.0,0.0,0.0,0.0,0.0,0.0,0.0,0.0,0.0,0,0.0,0,0.0,0.0,0,0,0,0,0,0,0,0,0,0,0,0.0,1.0,0.0,0.0,0.0,0.0,0.0,0.0,0,0,0,0,1,0,0,0,0,0,0,0,500,5.0,0.0,0,1.0,0.0,0,0,0.0,0.0,0,0,0.0,0,0.0,0.0,0,0.0,0,0.0,0.0,0.0,0.0,300.0,0.0,0.0,1.0,2.6,0.0,0.0,60.0,2.0,89.4
95,0.0,0.0,0.0,0.0,0.0,0.0,0.0,0.0,0.0,0.0,0.0,0,0.0,0,0.0,0.0,0,0,0,0,0,0,0,0,0,0,0,0.0,1.0,0.0,0.0,0.0,0.0,0.0,0.0,0,0,0,0,1,0,0,0,0,0,0,0,500,5.0,0.0,0,1.0,0.0,0,0,0.0,0.0,0,0,0.0,0,0.0,0.0,0,0.0,0,0.0,0.0,0.0,0.0,100.0,0.0,0.0,2.0,2.6,0.0,0.0,60.0,2.0,0.813
96,0.0,0.0,0.0,0.0,0.0,0.0,0.0,0.0,0.0,0.0,0.0,0,0.0,0,0.0,0.0,0,0,0,0,0,0,0,0,0,0,0,0.0,1.0,0.0,0.0,0.0,0.0,0.0,0.0,0,0,0,0,1,0,0,0,0,0,0,0,500,5.0,0.0,0,1.0,0.0,0,0,0.0,0.0,0,0,0.0,0,0.0,0.0,0,0.0,0,0.0,0.0,0.0,0.0,150.0,0.0,0.0,2.0,2.6,0.0,0.0,60.0,2.0,1.42
97,0.0,0.0,0.0,0.0,0.0,0.0,0.0,0.0,0.0,0.0,0.0,0,0.0,0,0.0,0.0,0,0,0,0,0,0,0,0,0,0,0,0.0,1.0,0.0,0.0,0.0,0.0,0.0,0.0,0,0,0,0,1,0,0,0,0,0,0,0,500,5.0,0.0,0,1.0,0.0,0,0,0.0,0.0,0,0,0.0,0,0.0,0.0,0,0.0,0,0.0,0.0,0.0,0.0,200.0,0.0,0.0,2.0,2.6,0.0,0.0,60.0,2.0,6.71
98,0.0,0.0,0.0,0.0,0.0,0.0,0.0,0.0,0.0,0.0,0.0,0,0.0,0,0.0,0.0,0,0,0,0,0,0,0,0,0,0,0,0.0,1.0,0.0,0.0,0.0,0.0,0.0,0.0,0,0,0,0,1,0,0,0,0,0,0,0,500,5.0,0.0,0,1.0,0.0,0,0,0.0,0.0,0,0,0.0,0,0.0,0.0,0,0.0,0,0.0,0.0,0.0,0.0,250.0,0.0,0.0,2.0,2.6,0.0,0.0,60.0,2.0,29.7
99,0.0,0.0,0.0,0.0,0.0,0.0,0.0,0.0,0.0,0.0,0.0,0,0.0,0,0.0,0.0,0,0,0,0,0,0,0,0,0,0,0,0.0,1.0,0.0,0.0,0.0,0.0,0.0,0.0,0,0,0,0,1,0,0,0,0,0,0,0,500,5.0,0.0,0,1.0,0.0,0,0,0.0,0.0,0,0,0.0,0,0.0,0.0,0,0.0,0,0.0,0.0,0.0,0.0,300.0,0.0,0.0,2.0,2.6,0.0,0.0,60.0,2.0,65.7
100,0.0,0.0,0.0,0.0,0.0,0.0,0.0,0.0,0.0,0.0,0.0,0,0.0,0,0.0,0.0,0,0,0,0,0,0,0,0,0,0,0,0.0,1.0,0.0,0.0,0.0,0.0,0.0,0.0,0,0,0,0,1,0,0,0,0,0,0,0,500,5.0,0.0,0,1.0,0.0,0,0,0.0,0.0,0,0,0.0,0,0.0,0.0,0,0.0,0,0.0,0.0,0.0,0.0,100.0,0.0,0.0,4.0,2.6,0.0,0.0,60.0,2.0,0.0
101,0.0,0.0,0.0,0.0,0.0,0.0,0.0,0.0,0.0,0.0,0.0,0,0.0,0,0.0,0.0,0,0,0,0,0,0,0,0,0,0,0,0.0,1.0,0.0,0.0,0.0,0.0,0.0,0.0,0,0,0,0,1,0,0,0,0,0,0,0,500,5.0,0.0,0,1.0,0.0,0,0,0.0,0.0,0,0,0.0,0,0.0,0.0,0,0.0,0,0.0,0.0,0.0,0.0,150.0,0.0,0.0,4.0,2.6,0.0,0.0,60.0,2.0,0.203
103,0.0,0.0,0.0,0.0,0.0,0.0,0.0,0.0,0.0,0.0,0.0,0,0.0,0,0.0,0.0,0,0,0,0,0,0,0,0,0,0,0,0.0,1.0,0.0,0.0,0.0,0.0,0.0,0.0,0,0,0,0,1,0,0,0,0,0,0,0,500,5.0,0.0,0,1.0,0.0,0,0,0.0,0.0,0,0,0.0,0,0.0,0.0,0,0.0,0,0.0,0.0,0.0,0.0,250.0,0.0,0.0,4.0,2.6,0.0,0.0,60.0,2.0,7.93
104,0.0,0.0,0.0,0.0,0.0,0.0,0.0,0.0,0.0,0.0,0.0,0,0.0,0,0.0,0.0,0,0,0,0,0,0,0,0,0,0,0,0.0,1.0,0.0,0.0,0.0,0.0,0.0,0.0,0,0,0,0,1,0,0,0,0,0,0,0,500,5.0,0.0,0,1.0,0.0,0,0,0.0,0.0,0,0,0.0,0,0.0,0.0,0,0.0,0,0.0,0.0,0.0,0.0,300.0,0.0,0.0,4.0,2.6,0.0,0.0,60.0,2.0,18.9
105,0.0,0.0,0.0,0.0,0.0,0.0,0.0,0.0,0.0,0.0,0.0,0,0.0,0,0.0,0.0,0,0,0,0,0,0,0,0,0,0,0,0.0,1.0,0.0,0.0,0.0,0.0,0.0,0.0,1,0,0,0,0,0,0,0,0,0,0,0,350,4.0,0.0,0,1.0,0.0,0,0,0.0,0.0,0,0,0.0,0,0.0,0.0,0,0.0,0,0.0,0.0,0.0,0.0,200.0,40.0,0.0,1.5,50.0,0.0,0.0,60.0,0.138,5.27
106,0.0,0.0,0.0,0.0,0.0,0.0,0.0,0.0,0.0,0.0,0.0,0,0.0,0,0.0,0.0,0,0,0,0,0,0,0,0,0,0,0,0.0,1.0,0.0,0.0,0.0,0.0,0.0,0.0,1,0,0,0,0,0,0,0,0,0,0,0,350,4.0,0.0,0,1.0,0.0,0,0,0.0,0.0,0,0,0.0,0,0.0,0.0,0,0.0,0,0.0,0.0,0.0,0.0,225.0,40.0,0.0,1.5,50.0,0.0,0.0,60.0,0.138,12.3
107,0.0,0.0,0.0,0.0,0.0,0.0,0.0,0.0,0.0,0.0,0.0,0,0.0,0,0.0,0.0,0,0,0,0,0,0,0,0,0,0,0,0.0,1.0,0.0,0.0,0.0,0.0,0.0,0.0,1,0,0,0,0,0,0,0,0,0,0,0,350,4.0,0.0,0,1.0,0.0,0,0,0.0,0.0,0,0,0.0,0,0.0,0.0,0,0.0,0,0.0,0.0,0.0,0.0,250.0,40.0,0.0,1.5,50.0,0.0,0.0,60.0,0.138,27.1
108,0.0,0.0,0.0,0.0,0.0,0.0,0.0,0.0,0.0,0.0,0.0,0,0.0,0,0.0,0.0,0,0,0,0,0,0,0,0,0,0,0,0.0,1.0,0.0,0.0,0.0,0.0,0.0,0.0,1,0,0,0,0,0,0,0,0,0,0,0,350,4.0,0.0,0,1.0,0.0,0,0,0.0,0.0,0,0,0.0,0,0.0,0.0,0,0.0,0,0.0,0.0,0.0,0.0,275.0,40.0,0.0,1.5,50.0,0.0,0.0,60.0,0.138,45.4
109,0.0,0.0,0.0,0.0,0.0,0.0,0.0,0.0,0.0,0.0,0.0,0,0.0,0,0.0,0.0,0,0,0,0,0,0,0,0,0,0,0,0.0,1.0,0.0,0.0,0.0,0.0,0.0,0.0,1,0,0,0,0,0,0,0,0,0,0,0,350,4.0,0.0,0,1.0,0.0,0,0,0.0,0.0,0,0,0.0,0,0.0,0.0,0,0.0,0,0.0,0.0,0.0,0.0,300.0,40.0,0.0,1.5,50.0,0.0,0.0,60.0,0.138,64.7
110,0.0,0.0,0.0,0.0,0.0,0.0,0.0,0.0,0.0,0.0,0.0,0,0.0,0,0.0,0.0,0,0,0,0,0,0,0,0,0,0,0,0.0,1.0,0.0,0.0,0.0,0.0,0.0,0.0,1,0,0,0,0,1,0,0,0,0,0,0,350,4.0,0.0,0,1.0,0.0,0,0,0.0,0.0,0,0,0.0,0,0.0,0.0,0,0.0,0,0.0,0.0,0.0,0.0,325.0,40.0,0.0,1.5,50.0,0.0,0.0,60.0,0.138,78.7
111,0.0,0.0,0.0,0.0,0.0,0.0,0.0,0.0,0.0,0.0,0.0,0,0.0,0,0.0,0.0,0,0,0,0,0,0,0,0,0,0,0,0.0,1.0,0.0,0.0,0.0,0.0,0.0,0.0,1,0,0,0,0,1,0,0,0,0,0,0,350,4.0,0.0,0,1.0,0.0,0,0,0.0,0.0,0,0,0.0,0,0.0,0.0,0,0.0,0,0.0,0.0,0.0,0.0,250.0,40.0,0.0,1.5,50.0,0.0,0.0,60.0,0.138,23.1
112,0.0,0.0,0.0,0.0,0.0,0.0,0.0,0.0,0.0,0.0,0.0,0,0.0,0,0.0,0.0,0,0,0,0,0,0,0,0,0,0,0,0.0,1.0,0.0,0.0,0.0,0.0,0.0,0.0,1,0,0,0,0,1,0,0,0,0,0,0,350,4.0,0.0,0,1.0,0.0,0,0,0.0,0.0,0,0,0.0,0,0.0,0.0,0,0.0,0,0.0,0.0,0.0,0.0,275.0,40.0,0.0,1.5,50.0,0.0,0.0,60.0,0.138,43.2
113,0.0,0.0,0.0,0.0,0.0,0.0,0.0,0.0,0.0,0.0,0.0,0,0.0,0,0.0,0.0,0,0,0,0,0,0,0,0,0,0,0,0.0,1.0,0.0,0.0,0.0,0.0,0.0,0.0,1,0,0,0,0,1,0,0,0,0,0,0,350,4.0,0.0,0,1.0,0.0,0,0,0.0,0.0,0,0,0.0,0,0.0,0.0,0,0.0,0,0.0,0.0,0.0,0.0,300.0,40.0,0.0,1.5,50.0,0.0,0.0,60.0,0.138,60.6
115,0.0,0.0,0.0,0.0,0.0,0.0,0.0,0.0,0.0,0.0,0.0,0,0.0,0,0.0,10.0,0,0,0,0,0,0,0,0,0,0,0,0.0,0.0,0.0,0.0,0.0,2.0,0.0,0.0,0,1,0,0,0,0,0,0,0,0,0,0,500,3.0,1.0,0,0.0,0.0,0,0,0.0,0.0,0,0,0.0,0,0.0,0.0,0,0.0,0,0.0,0.0,0.0,0.0,150.0,37.5,0.0,1.3,25.0,12.5,0.0,60.0,5.0,0.553
116,0.0,0.0,0.0,0.0,0.0,0.0,0.0,0.0,0.0,0.0,0.0,0,0.0,0,0.0,10.0,0,0,0,0,0,0,0,0,0,0,0,0.0,0.0,0.0,0.0,0.0,2.0,0.0,0.0,0,1,0,0,0,0,0,0,0,0,0,0,500,3.0,1.0,0,0.0,0.0,0,0,0.0,0.0,0,0,0.0,0,0.0,0.0,0,0.0,0,0.0,0.0,0.0,0.0,200.0,37.5,0.0,1.3,25.0,12.5,0.0,60.0,5.0,0.221
117,0.0,0.0,0.0,0.0,0.0,0.0,0.0,0.0,0.0,0.0,0.0,0,0.0,0,0.0,10.0,0,0,0,0,0,0,0,0,0,0,0,0.0,0.0,0.0,0.0,0.0,2.0,0.0,0.0,0,1,0,0,0,0,0,0,0,0,0,0,500,3.0,1.0,0,0.0,0.0,0,0,0.0,0.0,0,0,0.0,0,0.0,0.0,0,0.0,0,0.0,0.0,0.0,0.0,250.0,37.5,0.0,1.3,25.0,12.5,0.0,60.0,5.0,0.479
118,0.0,0.0,0.0,0.0,0.0,0.0,0.0,0.0,0.0,0.0,0.0,0,0.0,0,0.0,10.0,0,0,0,0,0,0,0,0,0,0,0,0.0,0.0,0.0,0.0,0.0,2.0,0.0,0.0,0,1,0,0,0,0,0,0,0,0,0,0,500,3.0,1.0,0,0.0,0.0,0,0,0.0,0.0,0,0,0.0,0,0.0,0.0,0,0.0,0,0.0,0.0,0.0,0.0,301.0,37.5,0.0,1.3,25.0,12.5,0.0,60.0,5.0,0.737
119,0.0,0.0,0.0,0.0,0.0,0.0,0.0,0.0,0.0,0.0,0.0,0,0.0,0,0.0,10.0,0,0,0,0,0,0,0,0,0,0,0,0.0,0.0,0.0,0.0,0.0,2.0,0.0,0.0,0,1,0,0,0,0,0,0,0,0,0,0,500,3.0,1.0,0,0.0,0.0,0,0,0.0,0.0,0,0,0.0,0,0.0,0.0,0,0.0,0,0.0,0.0,0.0,0.0,351.0,37.5,0.0,1.3,25.0,12.5,0.0,60.0,5.0,2.47
120,0.0,0.0,0.0,0.0,0.0,0.0,0.0,0.0,0.0,0.0,0.0,0,0.0,0,0.0,10.0,0,0,0,0,0,0,0,0,0,0,0,0.0,0.0,0.0,0.0,0.0,2.0,0.0,0.0,0,1,0,0,0,0,0,0,0,0,0,0,500,3.0,1.0,0,0.0,0.0,0,0,0.0,0.0,0,0,0.0,0,0.0,0.0,0,0.0,0,0.0,0.0,0.0,0.0,400.0,37.5,0.0,1.3,25.0,12.5,0.0,60.0,5.0,15.7
121,0.0,0.0,0.0,0.0,0.0,0.0,0.0,0.0,0.0,0.0,0.0,0,0.0,0,0.0,10.0,0,0,0,0,0,0,0,0,0,0,0,0.0,0.0,0.0,0.0,0.0,0.0,0.0,2.0,0,1,0,0,0,0,0,0,0,0,0,0,500,3.0,1.0,0,0.0,0.0,0,0,0.0,0.0,0,0,0.0,0,0.0,0.0,0,0.0,0,0.0,0.0,0.0,0.0,149.0,37.5,0.0,1.3,25.0,12.5,0.0,60.0,5.0,16.5
122,0.0,0.0,0.0,0.0,0.0,0.0,0.0,0.0,0.0,0.0,0.0,0,0.0,0,0.0,10.0,0,0,0,0,0,0,0,0,0,0,0,0.0,0.0,0.0,0.0,0.0,0.0,0.0,2.0,0,1,0,0,0,0,0,0,0,0,0,0,500,3.0,1.0,0,0.0,0.0,0,0,0.0,0.0,0,0,0.0,0,0.0,0.0,0,0.0,0,0.0,0.0,0.0,0.0,199.0,37.5,0.0,1.3,25.0,12.5,0.0,60.0,5.0,16.1
123,0.0,0.0,0.0,0.0,0.0,0.0,0.0,0.0,0.0,0.0,0.0,0,0.0,0,0.0,10.0,0,0,0,0,0,0,0,0,0,0,0,0.0,0.0,0.0,0.0,0.0,0.0,0.0,2.0,0,1,0,0,0,0,0,0,0,0,0,0,500,3.0,1.0,0,0.0,0.0,0,0,0.0,0.0,0,0,0.0,0,0.0,0.0,0,0.0,0,0.0,0.0,0.0,0.0,252.0,37.5,0.0,1.3,25.0,12.5,0.0,60.0,5.0,14.5
124,0.0,0.0,0.0,0.0,0.0,0.0,0.0,0.0,0.0,0.0,0.0,0,0.0,0,0.0,10.0,0,0,0,0,0,0,0,0,0,0,0,0.0,0.0,0.0,0.0,0.0,0.0,0.0,2.0,0,1,0,0,0,0,0,0,0,0,0,0,500,3.0,1.0,0,0.0,0.0,0,0,0.0,0.0,0,0,0.0,0,0.0,0.0,0,0.0,0,0.0,0.0,0.0,0.0,301.0,37.5,0.0,1.3,25.0,12.5,0.0,60.0,5.0,23.1
125,0.0,0.0,0.0,0.0,0.0,0.0,0.0,0.0,0.0,0.0,0.0,0,0.0,0,0.0,10.0,0,0,0,0,0,0,0,0,0,0,0,0.0,0.0,0.0,0.0,0.0,0.0,0.0,2.0,0,1,0,0,0,0,0,0,0,0,0,0,500,3.0,1.0,0,0.0,0.0,0,0,0.0,0.0,0,0,0.0,0,0.0,0.0,0,0.0,0,0.0,0.0,0.0,0.0,351.0,37.5,0.0,1.3,25.0,12.5,0.0,60.0,5.0,47.2
126,0.0,0.0,0.0,0.0,0.0,0.0,0.0,0.0,0.0,0.0,0.0,0,0.0,0,0.0,10.0,0,0,0,0,0,0,0,0,0,0,0,0.0,0.0,0.0,0.0,0.0,0.0,0.0,2.0,0,1,0,0,0,0,0,0,0,0,0,0,500,3.0,1.0,0,0.0,0.0,0,0,0.0,0.0,0,0,0.0,0,0.0,0.0,0,0.0,0,0.0,0.0,0.0,0.0,401.0,37.5,0.0,1.3,25.0,12.5,0.0,60.0,5.0,66.1
127,0.0,0.0,0.0,0.0,0.0,0.0,0.0,0.0,0.0,0.0,0.0,0,0.0,0,0.0,10.0,0,0,0,0,0,0,0,0,0,0,0,0.0,2.0,0.0,0.0,0.0,0.0,0.0,0.0,0,1,0,0,0,0,0,0,0,0,0,0,500,3.0,1.0,0,0.0,0.0,0,0,0.0,0.0,0,0,0.0,0,0.0,0.0,0,0.0,0,0.0,0.0,0.0,0.0,149.0,37.5,0.0,1.3,25.0,12.5,0.0,60.0,5.0,3.92
128,0.0,0.0,0.0,0.0,0.0,0.0,0.0,0.0,0.0,0.0,0.0,0,0.0,0,0.0,10.0,0,0,0,0,0,0,0,0,0,0,0,0.0,2.0,0.0,0.0,0.0,0.0,0.0,0.0,0,1,0,0,0,0,0,0,0,0,0,0,500,3.0,1.0,0,0.0,0.0,0,0,0.0,0.0,0,0,0.0,0,0.0,0.0,0,0.0,0,0.0,0.0,0.0,0.0,200.0,37.5,0.0,1.3,25.0,12.5,0.0,60.0,5.0,1.63
129,0.0,0.0,0.0,0.0,0.0,0.0,0.0,0.0,0.0,0.0,0.0,0,0.0,0,0.0,10.0,0,0,0,0,0,0,0,0,0,0,0,0.0,2.0,0.0,0.0,0.0,0.0,0.0,0.0,0,1,0,0,0,0,0,0,0,0,0,0,500,3.0,1.0,0,0.0,0.0,0,0,0.0,0.0,0,0,0.0,0,0.0,0.0,0,0.0,0,0.0,0.0,0.0,0.0,250.0,37.5,0.0,1.3,25.0,12.5,0.0,60.0,5.0,23.9
130,0.0,0.0,0.0,0.0,0.0,0.0,0.0,0.0,0.0,0.0,0.0,0,0.0,0,0.0,10.0,0,0,0,0,0,0,0,0,0,0,0,0.0,2.0,0.0,0.0,0.0,0.0,0.0,0.0,0,1,0,0,0,0,0,0,0,0,0,0,500,3.0,1.0,0,0.0,0.0,0,0,0.0,0.0,0,0,0.0,0,0.0,0.0,0,0.0,0,0.0,0.0,0.0,0.0,300.0,37.5,0.0,1.3,25.0,12.5,0.0,60.0,5.0,39.9
131,0.0,0.0,0.0,0.0,0.0,0.0,0.0,0.0,0.0,0.0,0.0,0,0.0,0,0.0,10.0,0,0,0,0,0,0,0,0,0,0,0,0.0,2.0,0.0,0.0,0.0,0.0,0.0,0.0,0,1,0,0,0,0,0,0,0,0,0,0,500,3.0,1.0,0,0.0,0.0,0,0,0.0,0.0,0,0,0.0,0,0.0,0.0,0,0.0,0,0.0,0.0,0.0,0.0,350.0,37.5,0.0,1.3,25.0,12.5,0.0,60.0,5.0,24.6
132,0.0,0.0,0.0,0.0,0.0,0.0,0.0,0.0,0.0,0.0,0.0,0,0.0,0,0.0,10.0,0,0,0,0,0,0,0,0,0,0,0,0.0,0.0,0.0,0.0,2.0,0.0,0.0,0.0,0,1,0,0,0,0,0,0,0,0,0,0,500,3.0,1.0,0,0.0,0.0,0,0,0.0,0.0,0,0,0.0,0,0.0,0.0,0,0.0,0,0.0,0.0,0.0,0.0,149.0,37.5,0.0,1.3,25.0,12.5,0.0,60.0,5.0,2.74
133,0.0,0.0,0.0,0.0,0.0,0.0,0.0,0.0,0.0,0.0,0.0,0,0.0,0,0.0,10.0,0,0,0,0,0,0,0,0,0,0,0,0.0,0.0,0.0,0.0,2.0,0.0,0.0,0.0,0,1,0,0,0,0,0,0,0,0,0,0,500,3.0,1.0,0,0.0,0.0,0,0,0.0,0.0,0,0,0.0,0,0.0,0.0,0,0.0,0,0.0,0.0,0.0,0.0,250.0,37.5,0.0,1.3,25.0,12.5,0.0,60.0,5.0,25.1
134,0.0,0.0,0.0,0.0,0.0,0.0,0.0,0.0,0.0,0.0,0.0,0,0.0,0,0.0,10.0,0,0,0,0,0,0,0,0,0,0,0,0.0,0.0,0.0,0.0,2.0,0.0,0.0,0.0,0,1,0,0,0,0,0,0,0,0,0,0,500,3.0,1.0,0,0.0,0.0,0,0,0.0,0.0,0,0,0.0,0,0.0,0.0,0,0.0,0,0.0,0.0,0.0,0.0,300.0,37.5,0.0,1.3,25.0,12.5,0.0,60.0,5.0,87.2
135,0.0,0.0,0.0,0.0,0.0,0.0,0.0,0.0,0.0,0.0,0.0,0,0.0,0,0.0,10.0,0,0,0,0,0,0,0,0,0,0,0,0.0,0.0,0.0,0.0,2.0,0.0,0.0,0.0,0,1,0,0,0,0,0,0,0,0,0,0,500,3.0,1.0,0,0.0,0.0,0,0,0.0,0.0,0,0,0.0,0,0.0,0.0,0,0.0,0,0.0,0.0,0.0,0.0,351.0,37.5,0.0,1.3,25.0,12.5,0.0,60.0,5.0,89.1
136,0.0,0.0,0.0,0.0,0.0,0.0,0.0,0.0,0.0,0.0,0.0,0,0.0,0,0.0,10.0,0,0,0,0,0,0,0,0,0,0,0,0.0,0.0,0.0,2.0,0.0,0.0,0.0,0.0,0,1,0,0,0,0,0,0,0,0,0,0,500,3.0,1.0,0,0.0,0.0,0,0,0.0,0.0,0,0,0.0,0,0.0,0.0,0,0.0,0,0.0,0.0,0.0,0.0,149.0,37.5,0.0,1.3,25.0,12.5,0.0,60.0,5.0,1.78
137,0.0,0.0,0.0,0.0,0.0,0.0,0.0,0.0,0.0,0.0,0.0,0,0.0,0,0.0,10.0,0,0,0,0,0,0,0,0,0,0,0,0.0,0.0,0.0,2.0,0.0,0.0,0.0,0.0,0,1,0,0,0,0,0,0,0,0,0,0,500,3.0,1.0,0,0.0,0.0,0,0,0.0,0.0,0,0,0.0,0,0.0,0.0,0,0.0,0,0.0,0.0,0.0,0.0,200.0,37.5,0.0,1.3,25.0,12.5,0.0,60.0,5.0,16.0
138,0.0,0.0,0.0,0.0,0.0,0.0,0.0,0.0,0.0,0.0,0.0,0,0.0,0,0.0,10.0,0,0,0,0,0,0,0,0,0,0,0,0.0,0.0,0.0,2.0,0.0,0.0,0.0,0.0,0,1,0,0,0,0,0,0,0,0,0,0,500,3.0,1.0,0,0.0,0.0,0,0,0.0,0.0,0,0,0.0,0,0.0,0.0,0,0.0,0,0.0,0.0,0.0,0.0,250.0,37.5,0.0,1.3,25.0,12.5,0.0,60.0,5.0,97.0
139,0.0,0.0,0.0,0.0,0.0,0.0,0.0,0.0,0.0,0.0,0.0,0,0.0,0,0.0,10.0,0,0,0,0,0,0,0,0,0,0,0,0.0,0.0,0.0,2.0,0.0,0.0,0.0,0.0,0,1,0,0,0,0,0,0,0,0,0,0,500,3.0,1.0,0,0.0,0.0,0,0,0.0,0.0,0,0,0.0,0,0.0,0.0,0,0.0,0,0.0,0.0,0.0,0.0,301.0,37.5,0.0,1.3,25.0,12.5,0.0,60.0,5.0,96.2
140,0.0,0.0,0.0,0.0,0.0,0.0,0.0,0.0,0.0,0.0,0.0,0,0.0,0,0.0,10.0,0,0,0,0,0,0,0,0,0,0,0,0.0,0.0,0.0,2.0,0.0,0.0,0.0,0.0,0,1,0,0,0,0,0,0,0,0,0,0,500,3.0,1.0,0,0.0,0.0,0,0,0.0,0.0,0,0,0.0,0,0.0,0.0,0,0.0,0,0.0,0.0,0.0,0.0,351.0,37.5,0.0,1.3,25.0,12.5,0.0,60.0,5.0,92.6
141,0.0,0.0,0.0,0.0,0.0,0.0,0.0,0.0,0.0,0.0,0.0,0,0.0,0,0.0,10.0,0,0,0,0,0,0,0,0,0,0,0,0.0,0.0,8.0,0.0,0.0,0.0,0.0,0.0,0,0,0,0,0,0,0,1,0,0,0,0,400,10.0,0.0,0,1.0,0.0,0,0,0.0,0.0,0,0,0.0,0,0.0,0.0,0,0.0,0,0.0,0.0,0.0,0.0,125.0,0.0,0.0,2.0,10.7,0.0,0.0,60.0,1.5,16.1
142,0.0,0.0,0.0,0.0,0.0,0.0,0.0,0.0,0.0,0.0,0.0,0,0.0,0,0.0,10.0,0,0,0,0,0,0,0,0,0,0,0,0.0,0.0,8.0,0.0,0.0,0.0,0.0,0.0,0,0,0,0,0,0,0,1,0,0,0,0,400,10.0,0.0,0,1.0,0.0,0,0,0.0,0.0,0,0,0.0,0,0.0,0.0,0,0.0,0,0.0,0.0,0.0,0.0,149.0,0.0,0.0,2.0,10.7,0.0,0.0,60.0,1.5,37.3
143,0.0,0.0,0.0,0.0,0.0,0.0,0.0,0.0,0.0,0.0,0.0,0,0.0,0,0.0,10.0,0,0,0,0,0,0,0,0,0,0,0,0.0,0.0,8.0,0.0,0.0,0.0,0.0,0.0,0,0,0,0,0,0,0,1,0,0,0,0,400,10.0,0.0,0,1.0,0.0,0,0,0.0,0.0,0,0,0.0,0,0.0,0.0,0,0.0,0,0.0,0.0,0.0,0.0,200.0,0.0,0.0,2.0,10.7,0.0,0.0,60.0,1.5,74.5
144,0.0,0.0,0.0,0.0,0.0,0.0,0.0,0.0,0.0,0.0,0.0,0,0.0,0,0.0,10.0,0,0,0,0,0,0,0,0,0,0,0,0.0,0.0,8.0,0.0,0.0,0.0,0.0,0.0,0,0,0,0,0,0,0,1,0,0,0,0,400,10.0,0.0,0,1.0,0.0,0,0,0.0,0.0,0,0,0.0,0,0.0,0.0,0,0.0,0,0.0,0.0,0.0,0.0,249.0,0.0,0.0,2.0,10.7,0.0,0.0,60.0,1.5,89.8
145,0.0,0.0,0.0,0.0,0.0,0.0,0.0,0.0,0.0,0.0,0.0,0,0.0,0,0.0,10.0,0,0,0,0,0,0,0,0,0,0,0,0.0,0.0,8.0,0.0,0.0,0.0,0.0,0.0,0,0,0,0,0,0,0,1,0,0,0,0,400,10.0,0.0,0,1.0,0.0,0,0,0.0,0.0,0,0,0.0,0,0.0,0.0,0,0.0,0,0.0,0.0,0.0,0.0,301.0,0.0,0.0,2.0,10.7,0.0,0.0,60.0,1.5,94.6
146,0.0,0.0,0.0,0.0,0.0,0.0,0.0,0.0,0.0,0.0,0.0,0,0.0,0,0.0,10.0,0,0,0,0,0,0,0,0,0,0,0,0.0,0.0,8.0,0.0,0.0,0.0,0.0,0.0,0,0,0,0,0,0,0,1,0,0,0,0,400,10.0,0.0,0,1.0,0.0,0,0,0.0,0.0,0,0,0.0,0,0.0,0.0,0,0.0,0,0.0,0.0,0.0,0.0,350.0,0.0,0.0,2.0,10.7,0.0,0.0,60.0,1.5,97.3
147,0.0,0.0,0.0,0.0,0.0,0.0,0.0,0.0,0.0,0.0,0.0,0,0.0,0,0.0,10.0,0,0,0,0,0,0,0,0,0,0,0,0.0,0.0,4.5,0.0,0.0,0.0,0.0,0.0,0,0,0,0,0,0,0,0,0,0,0,1,400,10.0,0.0,0,1.0,0.0,0,0,0.0,0.0,0,0,0.0,0,0.0,0.0,0,0.0,0,0.0,0.0,0.0,0.0,149.0,0.0,0.0,2.0,10.7,0.0,0.0,60.0,1.5,23.1
148,0.0,0.0,0.0,0.0,0.0,0.0,0.0,0.0,0.0,0.0,0.0,0,0.0,0,0.0,10.0,0,0,0,0,0,0,0,0,0,0,0,0.0,0.0,4.5,0.0,0.0,0.0,0.0,0.0,0,0,0,0,0,0,0,0,0,0,0,1,400,10.0,0.0,0,1.0,0.0,0,0,0.0,0.0,0,0,0.0,0,0.0,0.0,0,0.0,0,0.0,0.0,0.0,0.0,199.0,0.0,0.0,2.0,10.7,0.0,0.0,60.0,1.5,53.1
149,0.0,0.0,0.0,0.0,0.0,0.0,0.0,0.0,0.0,0.0,0.0,0,0.0,0,0.0,10.0,0,0,0,0,0,0,0,0,0,0,0,0.0,0.0,4.5,0.0,0.0,0.0,0.0,0.0,0,0,0,0,0,0,0,0,0,0,0,1,400,10.0,0.0,0,1.0,0.0,0,0,0.0,0.0,0,0,0.0,0,0.0,0.0,0,0.0,0,0.0,0.0,0.0,0.0,249.0,0.0,0.0,2.0,10.7,0.0,0.0,60.0,1.5,67.0
150,0.0,0.0,0.0,0.0,0.0,0.0,0.0,0.0,0.0,0.0,0.0,0,0.0,0,0.0,10.0,0,0,0,0,0,0,0,0,0,0,0,0.0,0.0,4.5,0.0,0.0,0.0,0.0,0.0,0,0,0,0,0,0,0,0,0,0,0,1,400,10.0,0.0,0,1.0,0.0,0,0,0.0,0.0,0,0,0.0,0,0.0,0.0,0,0.0,0,0.0,0.0,0.0,0.0,301.0,0.0,0.0,2.0,10.7,0.0,0.0,60.0,1.5,78.8
151,0.0,0.0,0.0,0.0,0.0,0.0,0.0,0.0,0.0,0.0,0.0,0,0.0,0,0.0,10.0,0,0,0,0,0,0,0,0,0,0,0,0.0,0.0,4.5,0.0,0.0,0.0,0.0,0.0,0,0,0,0,0,0,0,0,0,0,0,1,400,10.0,0.0,0,1.0,0.0,0,0,0.0,0.0,0,0,0.0,0,0.0,0.0,0,0.0,0,0.0,0.0,0.0,0.0,350.0,0.0,0.0,2.0,10.7,0.0,0.0,60.0,1.5,87.7
152,0.0,0.0,0.0,0.0,0.0,0.0,0.0,0.0,0.0,0.0,0.0,0,0.0,0,0.0,0.0,0,0,0,0,0,0,0,0,0,0,0,0.0,0.0,3.0,0.0,0.0,0.0,0.0,0.0,0,0,0,0,0,0,0,0,0,0,0,1,400,3.0,0.0,0,0.0,0.0,0,0,0.0,0.0,1,0,0.0,0,0.0,0.0,0,0.0,0,0.0,0.0,0.0,0.0,100.0,0.0,0.0,5.1,0.0,0.0,0.0,180.0,32.135,22.3
153,0.0,0.0,0.0,0.0,0.0,0.0,0.0,0.0,0.0,0.0,0.0,0,0.0,0,0.0,0.0,0,0,0,0,0,0,0,0,0,0,0,0.0,0.0,3.0,0.0,0.0,0.0,0.0,0.0,0,0,0,0,0,0,0,0,0,0,0,1,400,3.0,0.0,0,0.0,0.0,0,0,0.0,0.0,1,0,0.0,0,0.0,0.0,0,0.0,0,0.0,0.0,0.0,0.0,120.0,0.0,0.0,5.1,0.0,0.0,0.0,180.0,32.135,30.3
154,0.0,0.0,0.0,0.0,0.0,0.0,0.0,0.0,0.0,0.0,0.0,0,0.0,0,0.0,0.0,0,0,0,0,0,0,0,0,0,0,0,0.0,0.0,3.0,0.0,0.0,0.0,0.0,0.0,0,0,0,0,0,0,0,0,0,0,0,1,400,3.0,0.0,0,0.0,0.0,0,0,0.0,0.0,1,0,0.0,0,0.0,0.0,0,0.0,0,0.0,0.0,0.0,0.0,140.0,0.0,0.0,5.1,0.0,0.0,0.0,180.0,32.135,34.3
155,0.0,0.0,0.0,0.0,0.0,0.0,0.0,0.0,0.0,0.0,0.0,0,0.0,0,0.0,0.0,0,0,0,0,0,0,0,0,0,0,0,0.0,0.0,3.0,0.0,0.0,0.0,0.0,0.0,0,0,0,0,0,0,0,0,0,0,0,1,400,3.0,0.0,0,0.0,0.0,0,0,0.0,0.0,1,0,0.0,0,0.0,0.0,0,0.0,0,0.0,0.0,0.0,0.0,160.0,0.0,0.0,5.1,0.0,0.0,0.0,180.0,32.135,38.0
156,0.0,0.0,0.0,0.0,0.0,0.0,0.0,0.0,0.0,0.0,0.0,0,0.0,0,0.0,0.0,0,0,0,0,0,0,0,0,0,0,0,0.0,0.0,3.0,0.0,0.0,0.0,0.0,0.0,0,0,0,0,0,0,0,0,0,0,0,1,400,3.0,0.0,0,0.0,0.0,0,0,0.0,0.0,1,0,0.0,0,0.0,0.0,0,0.0,0,0.0,0.0,0.0,0.0,180.0,0.0,0.0,5.1,0.0,0.0,0.0,180.0,32.135,45.3
157,0.0,0.0,0.0,0.0,0.0,0.0,0.0,0.0,0.0,0.0,0.0,0,0.0,0,0.0,0.0,0,0,0,0,0,0,0,0,0,0,0,0.0,0.0,3.0,0.0,0.0,0.0,0.0,0.0,0,0,0,0,0,0,0,0,0,0,0,1,400,3.0,0.0,0,0.0,0.0,0,0,0.0,0.0,1,0,0.0,0,0.0,0.0,0,0.0,0,0.0,0.0,0.0,0.0,200.0,0.0,0.0,5.1,0.0,0.0,0.0,180.0,32.135,56.1
158,0.0,0.0,0.0,0.0,0.0,0.0,0.0,0.0,0.0,0.0,0.0,0,0.0,0,0.0,0.0,0,0,0,0,0,0,0,0,0,0,0,0.0,0.0,3.0,0.0,0.0,0.0,0.0,0.0,0,0,0,0,0,0,0,0,0,0,0,1,400,3.0,0.0,0,0.0,0.0,0,0,0.0,0.0,1,0,0.0,0,0.0,0.0,0,0.0,0,0.0,0.0,0.0,0.0,220.0,0.0,0.0,5.1,0.0,0.0,0.0,180.0,32.135,69.3
159,0.0,0.0,0.0,0.0,0.0,0.0,0.0,0.0,0.0,0.0,0.0,0,0.0,0,0.0,0.0,0,0,0,0,0,0,0,0,0,0,0,0.0,0.0,3.0,0.0,0.0,0.0,0.0,0.0,0,0,0,0,0,0,0,0,0,0,0,1,400,3.0,0.0,0,0.0,0.0,0,0,0.0,0.0,1,0,0.0,0,0.0,0.0,0,0.0,0,0.0,0.0,0.0,0.0,240.0,0.0,0.0,5.1,0.0,0.0,0.0,180.0,32.135,77.2
160,0.0,0.0,0.0,0.0,0.0,0.0,0.0,0.0,0.0,0.0,0.0,0,0.0,0,0.0,0.0,0,0,0,0,0,0,0,0,0,0,0,0.0,0.0,3.0,0.0,0.0,0.0,0.0,0.0,0,0,0,0,0,0,0,0,0,0,0,1,400,3.0,0.0,0,0.0,0.0,0,0,0.0,0.0,1,0,0.0,0,0.0,0.0,0,0.0,0,0.0,0.0,0.0,0.0,260.0,0.0,0.0,5.1,0.0,0.0,0.0,180.0,32.135,90.6
161,0.0,0.0,0.0,0.0,0.0,0.0,0.0,0.0,0.0,0.0,0.0,0,0.0,0,0.0,0.0,0,0,0,0,0,0,0,0,0,0,0,0.0,0.0,3.0,0.0,0.0,0.0,0.0,0.0,0,0,0,0,0,0,0,0,0,0,0,1,400,3.0,0.0,0,0.0,0.0,0,0,0.0,0.0,1,0,0.0,0,0.0,0.0,0,0.0,0,0.0,0.0,0.0,0.0,280.0,0.0,0.0,5.1,0.0,0.0,0.0,180.0,32.135,94.3
